Repository: asifahmedantor/CNC-machining-parameter-optimization-ml

# ⚙️ CNC Machining Parameter Optimization Using Machine Learning

## 🚀 Live Demo

🔗 **[Launch Streamlit Application](https://cnc-machining-parameter-optimization-ml-jpeuabhm8aft5fsqxnppuk.streamlit.app/)**

---

# 📌 Overview

This project presents a machine learning-based system for predicting CNC machining surface roughness (Ra) and exploring machining parameter combinations for improved surface quality.

The system uses **depth of cut, feed rate, cutting speed, material type, and cutting tool** as input parameters. Multiple regression algorithms are evaluated to identify the model with the strongest predictive performance.

The project combines machine learning prediction with a model-based parameter search to identify machining conditions associated with lower predicted surface roughness.

An interactive Streamlit application provides surface roughness prediction, model comparison, feature analysis, parameter-effect analysis, 3D visualization, parameter search, and downloadable reports.

> **Important:** Parameter recommendations generated by this project are model predictions and have not been experimentally validated on a physical CNC machine.

---

# 📚 Dataset Description

The consolidated machining dataset contains **453 observations** and **8 recorded variables**.

Among these observations, there are **295 unique machining parameter combinations**.

The dataset contains equal representation from three workpiece materials:

- **20MnCr5:** 151 observations
- **EN AW-6082:** 151 observations
- **41Cr4:** 151 observations

The recorded machining process is described in the available metadata as **longitudinal turning on an NTX 1000**, and the recorded cutting tool is **DNMG150608**.

## Dataset Variables

| Variable | Role | Range / Values |
|---|---|---|
| Depth of Cut (ap) | Input | 0.25–1.50 mm |
| Feed Rate (f) | Input | 0.10–0.30 mm/rev |
| Cutting Speed (Vc) | Input | 100–300 m/min |
| Material | Input | 20MnCr5, EN AW-6082, 41Cr4 |
| Cutting Tool | Input | DNMG150608 |
| Surface Roughness (Ra) | Target | 0.288–3.944 µm |

The dataset also contains:

- `Sample_ID`
- `Experiment_Path`

These fields are retained for sample identification and traceability and are not used as predictive machining features.

The consolidated dataset used by the project is stored at:

```text
data/processed/master_machining_dataset.csv
```

Additional machining metadata is stored in:

```text
data/processed/metadata_inventory.csv
```

The metadata includes information such as Ra, Rz, depth of cut, feed rate, cutting speed, material, tool, measurement identifiers, and numerical-control signal references.

> Model predictions should be interpreted within the scope and parameter ranges represented by the available dataset.

---

# 🎯 Project Objectives

The main objectives of this project are to:

- Predict CNC machining surface roughness (Ra)
- Analyze the influence of machining parameters
- Compare multiple regression algorithms
- Evaluate model generalization using group-aware validation
- Reduce leakage caused by repeated machining conditions
- Identify the best-performing prediction model
- Explore parameter combinations associated with lower predicted roughness
- Visualize machining parameter effects
- Develop an interactive engineering dashboard
- Generate downloadable parameter-search reports

---

# 🧾 Model Inputs and Output

## Input Parameters

The machine learning models use five machining variables:

1. Depth of Cut (ap)
2. Feed Rate (f)
3. Cutting Speed (Vc)
4. Material
5. Cutting Tool

## Prediction Target

The target variable is:

**Surface Roughness (Ra)**

The Streamlit application allows users to modify machining parameters and obtain the corresponding model-predicted surface roughness.

---

# 🤖 Machine Learning Models

Four regression algorithms are evaluated:

| Model | Method |
|---|---|
| Linear Regression | Linear regression baseline |
| Random Forest | Bagging-based tree ensemble |
| Gradient Boosting | Sequential boosting-based regression |
| Extra Trees Regression | Randomized tree-based ensemble |

The models are compared using the same machining features and evaluation framework.

---

# 📊 Model Evaluation

Model performance is evaluated using:

- **R² Score**
- **Mean Absolute Error (MAE)**
- **Root Mean Squared Error (RMSE)**

An initial random row-wise train/test split was used during early development.

However, analysis of the dataset identified repeated machining parameter combinations. Of the 453 observations, there are 295 unique input combinations.

## Cross-Validation Results

| Model | Mean R² | R² SD | Mean MAE | Mean RMSE |
|---|---:|---:|---:|---:|
| **Extra Trees** | **0.9738** | **0.0341** | **0.0758** | **0.1479** |
| Gradient Boosting | 0.9675 | 0.0303 | 0.0960 | 0.1792 |
| Random Forest | 0.9655 | 0.0400 | 0.0878 | 0.1744 |
| Linear Regression | 0.9262 | 0.0547 | 0.1987 | 0.2770 |

---

## Data Processing

- Pandas
- NumPy

File: data/processed/metadata_inventory.csv (part 1 of 61)
sample_id,object_path,attribute,value
K0025,K0025,Batch Number,10.06.2024
K0025,K0025,Description,Longitudinal turning on NTX 1000
K0025,K0025,HV,175.0
K0025,K0025,SampleMaterial,20MnCr5
K0025,K0025,Tool,DNMG150608
K0025,K0025,Unique Sample Id,K0025
K0025,K0025/Scope_2025_05_08_13_52_02,Measurement_ID,2232
K0025,K0025/Scope_2025_05_08_13_52_02,Ra,1.203
K0025,K0025/Scope_2025_05_08_13_52_02,Rz,8.199
K0025,K0025/Scope_2025_05_08_13_52_02,T_error,0.047
K0025,K0025/Scope_2025_05_08_13_52_02,T_length,150.665
K0025,K0025/Scope_2025_05_08_13_52_02,ap,0.5
K0025,K0025/Scope_2025_05_08_13_52_02,d0,38.906
K0025,K0025/Scope_2025_05_08_13_52_02,d0_nominal,39
K0025,K0025/Scope_2025_05_08_13_52_02,d1,37.905
K0025,K0025/Scope_2025_05_08_13_52_02,d1_nominal,38.0
K0025,K0025/Scope_2025_05_08_13_52_02,d_error,-1.0
K0025,K0025/Scope_2025_05_08_13_52_02,f,0.125
K0025,K0025/Scope_2025_05_08_13_52_02,num_segments,1
K0025,K0025/Scope_2025_05_08_13_52_02,re,0.8
K0025,K0025/Scope_2025_05_08_13_52_02,vc,125.0
K0025,K0025/Scope_2025_05_08_13_52_02/FX,sampling_rate,1000.0
K0025,K0025/Scope_2025_05_08_13_52_02/FX,segment_start,3.97
K0025,K0025/Scope_2025_05_08_13_52_02/FX,segment_stop,6.268
K0025,K0025/Scope_2025_05_08_13_52_02/FX,signal_source,numerical_control
K0025,K0025/Scope_2025_05_08_13_52_02/FY,sampling_rate,1000.0
K0025,K0025/Scope_2025_05_08_13_52_02/FY,segment_start,3.97
K0025,K0025/Scope_2025_05_08_13_52_02/FY,segment_stop,6.268
K0025,K0025/Scope_2025_05_08_13_52_02/FY,signal_source,numerical_control
K0025,K0025/Scope_2025_05_08_13_52_02/FZ,sampling_rate,1000.0
K0025,K0025/Scope_2025_05_08_13_52_02/FZ,segment_start,3.97
K0025,K0025/Scope_2025_05_08_13_52_02/FZ,segment_stop,6.268
K0025,K0025/Scope_2025_05_08_13_52_02/FZ,signal_source,numerical_control
K0025,K0025/Scope_2025_05_08_13_52_02/I4,sampling_rate,1000.0
K0025,K0025/Scope_2025_05_08_13_52_02/I4,segment_start,3.97
K0025,K0025/Scope_2025_05_08_13_52_02/I4,segment_stop,6.268
K0025,K0025/Scope_2025_05_08_13_52_02/I4,signal_source,numerical_control
K0025,K0025/Scope_2025_05_08_13_52_02/IX,sampling_rate,1000.0
K0025,K0025/Scope_2025_05_08_13_52_02/IX,segment_start,3.97
K0025,K0025/Scope_2025_05_08_13_52_02/IX,segment_stop,6.268
K0025,K0025/Scope_2025_05_08_13_52_02/IX,signal_source,numerical_control
K0025,K0025/Scope_2025_05_08_13_52_02/IZ,sampling_rate,1000.0
K0025,K0025/Scope_2025_05_08_13_52_02/IZ,segment_start,3.97
K0025,K0025/Scope_2025_05_08_13_52_02/IZ,segment_stop,6.268
K0025,K0025/Scope_2025_05_08_13_52_02/IZ,signal_source,numerical_control
K0025,K0025/Scope_2025_05_08_13_52_02/M4,sampling_rate,1000.0
K0025,K0025/Scope_2025_05_08_13_52_02/M4,segment_start,3.97
K0025,K0025/Scope_2025_05_08_13_52_02/M4,segment_stop,6.268
K0025,K0025/Scope_2025_05_08_13_52_02/M4,signal_source,numerical_control
K0025,K0025/Scope_2025_05_08_13_52_02/MX,sampling_rate,1000.0
K0025,K0025/Scope_2025_05_08_13_52_02/MX,segment_start,3.97
K0025,K0025/Scope_2025_05_08_13_52_02/MX,segment_stop,6.268
K0025,K0025/Scope_2025_05_08_13_52_02/MX,signal_source,numerical_control
K0025,K0025/Scope_2025_05_08_13_52_02/PosX,sampling_rate,1000.0
K0025,K0025/Scope_2025_05_08_13_52_02/PosX,segment_start,3.97
K0025,K0025/Scope_2025_05_08_13_52_02/PosX,segment_stop,6.268
K0025,K0025/Scope_2025_05_08_13_52_02/PosX,signal_source,numerical_control
K0025,K0025/Scope_2025_05_08_13_52_02/PosZ,sampling_rate,1000.0
K0025,K0025/Scope_2025_05_08_13_52_02/PosZ,segment_start,3.97
K0025,K0025/Scope_2025_05_08_13_52_02/PosZ,segment_stop,6.268
K0025,K0025/Scope_2025_05_08_13_52_02/PosZ,signal_source,numerical_control
K0025,K0025/Scope_2025_05_08_13_52_02/VelX,sampling_rate,1000.0
K0025,K0025/Scope_2025_05_08_13_52_02/VelX,segment_start,3.97
K0025,K0025/Scope_2025_05_08_13_52_02/VelX,segment_stop,6.268
K0025,K0025/Scope_2025_05_08_13_52_02/VelX,signal_source,numerical_control
K0025,K0025/Scope_2025_05_08_13_52_02/VelZ,sampling_rate,1000.0
K0025,K0025/Scope_2025_05_08_13_52_02/VelZ,segment_start,3.97
K0025,K0025/Scope_2025_05_08_13_52_02/VelZ,segment_stop,6.268
K0025,K0025/Scope_2025_05_08_13_52_02/VelZ,signal_source,numerical_control
K0025,K0025/Scope_2025_05_08_13_52_02/aX,sampling_rate,20000.0
K0025,K0025/Scope_2025_05_08_13_52_02/aX,segment_start,3.97
K0025,K0025/Scope_2025_05_08_13_52_02/aX,segment_stop,6.268
K0025,K0025/Scope_2025_05_08_13_52_02/aX,signal_source,numerical_control
K0025,K0025/Scope_2025_05_08_13_52_02/aY,sampling_rate,20000.0
K0025,K0025/Scope_2025_05_08_13_52_02/aY,segment_start,3.97
K0025,K0025/Scope_2025_05_08_13_52_02/aY,segment_stop,6.268
K0025,K0025/Scope_2025_05_08_13_52_02/aY,signal_source,numerical_control
K0025,K0025/Scope_2025_05_08_13_52_02/aZ,sampling_rate,20000.0
K0025,K0025/Scope_2025_05_08_13_52_02/aZ,segment_start,3.97
K0025,K0025/Scope_2025_05_08_13_52_02/aZ,segment_stop,6.268
K0025,K0025/Scope_2025_05_08_13_52_02/aZ,signal_source,numerical_control
K0025,K0025/Scope_2025_05_08_13_52_02/eX,sampling_rate,1000.0
K0025,K0025/Scope_2025_05_08_13_52_02/eX,segment_start,3.97
K0025,K0025/Scope_2025_05_08_13_52_02/eX,segment_stop,6.268
K0025,K0025/Scope_2025_05_08_13_52_02/eX,signal_source,numerical_control
K0025,K0025/Scope_2025_05_08_13_52_02/eZ,sampling_rate,1000.0
K0025,K0025/Scope_2025_05_08_13_52_02/eZ,segment_start,3.97
K0025,K0025/Scope_2025_05_08_13_52_02/eZ,segment_stop,6.268
K0025,K0025/Scope_2025_05_08_13_52_02/eZ,signal_source,numerical_control
K0025,K0025/Scope_2025_05_08_13_52_02/n4,sampling_rate,1000.0
K0025,K0025/Scope_2025_05_08_13_52_02/n4,segment_start,3.97
K0025,K0025/Scope_2025_05_08_13_52_02/n4,segment_stop,6.268
K0025,K0025/Scope_2025_05_08_13_52_02/n4,signal_source,numerical_control
K0025,K0025/Scope_2025_05_08_13_56_07,Measurement_ID,2233
K0025,K0025/Scope_2025_05_08_13_56_07,Ra,1.545
K0025,K0025/Scope_2025_05_08_13_56_07,Rz,7.911
K0025,K0025/Scope_2025_05_08_13_56_07,T_error,0.047
K0025,K0025/Scope_2025_05_08_13_56_07,T_length,150.665
K0025,K0025/Scope_2025_05_08_13_56_07,ap,0.5
K0025,K0025/Scope_2025_05_08_13_56_07,d0,37.905
K0025,K0025/Scope_2025_05_08_13_56_07,d0_nominal,38.0
K0025,K0025/Scope_2025_05_08_13_56_07,d1,36.908
K0025,K0025/Scope_2025_05_08_13_56_07,d1_nominal,37.0
K0025,K0025/Scope_2025_05_08_13_56_07,d_error,2.0
K0025,K0025/Scope_2025_05_08_13_56_07,f,0.175
K0025,K0025/Scope_2025_05_08_13_56_07,num_segments,1
K0025,K0025/Scope_2025_05_08_13_56_07,re,0.8
K0025,K0025/Scope_2025_05_08_13_56_07,vc,125.0
K0025,K0025/Scope_2025_05_08_13_56_07/FX,sampling_rate,1000.0
K0025,K0025/Scope_2025_05_08_13_56_07/FX,segment_start,3.282
K0025,K0025/Scope_2025_05_08_13_56_07/FX,segment_stop,4.883
K0025,K0025/Scope_2025_05_08_13_56_07/FX,signal_source,numerical_control
K0025,K0025/Scope_2025_05_08_13_56_07/FY,sampling_rate,1000.0
K0025,K0025/Scope_2025_05_08_13_56_07/FY,segment_start,3.282
K0025,K0025/Scope_2025_05_08_13_56_07/FY,segment_stop,4.883
K0025,K0025/Scope_2025_05_08_13_56_07/FY,signal_source,numerical_control
K0025,K0025/Scope_2025_05_08_13_56_07/FZ,sampling_rate,1000.0
K0025,K0025/Scope_2025_05_08_13_56_07/FZ,segment_start,3.282
K0025,K0025/Scope_2025_05_08_13_56_07/FZ,segment_stop,4.883
K0025,K0025/Scope_2025_05_08_13_56_07/FZ,signal_source,numerical_control
K0025,K0025/Scope_2025_05_08_13_56_07/I4,sampling_rate,1000.0
K0025,K0025/Scope_2025_05_08_13_56_07/I4,segment_start,3.282
K0025,K0025/Scope_2025_05_08_13_56_07/I4,segment_stop,4.883
K0025,K0025/Scope_2025_05_08_13_56_07/I4,signal_source,numerical_control
K0025,K0025/Scope_2025_05_08_13_56_07/IX,sampling_rate,1000.0
K0025,K0025/Scope_2025_05_08_13_56_07/IX,segment_start,3.282
K0025,K0025/Scope_2025_05_08_13_56_07/IX,segment_stop,4.883
K0025,K0025/Scope_2025_05_08_13_56_07/IX,signal_source,numerical_control
K0025,K0025/Scope_2025_05_08_13_56_07/IZ,sampling_rate,1000.0
K0025,K0025/Scope_2025_05_08_13_56_07/IZ,segment_start,3.282
K0025,K0025/Scope_2025_05_08_13_56_07/IZ,segment_stop,4.883
K0025,K0025/Scope_2025_05_08_13_56_07/IZ,signal_source,numerical_control
K0025,K0025/Scope_2025_05_08_13_56_07/M4,sampling_rate,1000.0
K0025,K0025/Scope_2025_05_08_13_56_07/M4,segment_start,3.282
K0025,K0025/Scope_2025_05_08_13_56_07/M4,segment_stop,4.883
K0025,K0025/Scope_2025_05_08_13_56_07/M4,signal_source,numerical_control
K0025,K0025/Scope_2025_05_08_13_56_07/MX,sampling_rate,1000.0
K0025,K0025/Scope_2025_05_08_13_56_07/MX,segment_start,3.282
K0025,K0025/Scope_2025_05_08_13_56_07/MX,segment_stop,4.883
K0025,K0025/Scope_2025_05_08_13_56_07/MX,signal_source,numerical_control
K0025,K0025/Scope_2025_05_08_13_56_07/PosX,sampling_rate,1000.0
K0025,K0025/Scope_2025_05_08_13_56_07/PosX,segment_start,3.282
K0025,K0025/Scope_2025_05_08_13_56_07/PosX,segment_stop,4.883
K0025,K0025/Scope_2025_05_08_13_56_07/PosX,signal_source,numerical_control
K0025,K0025/Scope_2025_05_08_13_56_07/PosZ,sampling_rate,1000.0
K0025,K0025/Scope_2025_05_08_13_56_07/PosZ,segment_start,3.282
K0025,K0025/Scope_2025_05_08_13_56_07/PosZ,segment_stop,4.883
K0025,K0025/Scope_2025_05_08_13_56_07/PosZ,signal_source,numerical_control
K0025,K0025/Scope_2025_05_08_13_56_07/VelX,sampling_rate,1000.0
K0025,K0025/Scope_2025_05_08_13_56_07/VelX,segment_start,3.282
K0025,K0025/Scope_2025_05_08_13_56_07/VelX,segment_stop,4.883
K0025,K0025/Scope_2025_05_08_13_56_07/VelX,signal_source,numerical_control
K0025,K0025/Scope_2025_05_08_13_56_07/VelZ,sampling_rate,1000.0
K0025,K0025/Scope_2025_05_08_13_56_07/VelZ,segment_start,3.282
K0025,K0025/Scope_2025_05_08_13_56_07/VelZ,segment_stop,4.883
K0025,K0025/Scope_2025_05_08_13_56_07/VelZ,signal_source,numerical_control
K0025,K0025/Scope_2025_05_08_13_56_07/aX,sampling_rate,20000.0
K0025,K0025/Scope_2025_05_08_13_56_07/aX,segment_start,3.282
K0025,K0025/Scope_2025_05_08_13_56_07/aX,segment_stop,4.883
K0025,K0025/Scope_2025_05_08_13_56_07/aX,signal_source,numerical_control
K0025,K0025/Scope_2025_05_08_13_56_07/aY,sampling_rate,20000.0
K0025,K0025/Scope_2025_05_08_13_56_07/aY,segment_start,3.282
K0025,K0025/Scope_2025_05_08_13_56_07/aY,segment_stop,4.883
K0025,K0025/Scope_2025_05_08_13_56_07/aY,signal_source,numerical_control
K0025,K0025/Scope_2025_05_08_13_56_07/aZ,sampling_rate,20000.0
K0025,K0025/Scope_2025_05_08_13_56_07/aZ,segment_start,3.282
K0025,K0025/Scope_2025_05_08_13_56_07/aZ,segment_stop,4.883
K0025,K0025/Scope_2025_05_08_13_56_07/aZ,signal_source,numerical_control
K0025,K0025/Scope_2025_05_08_13_56_07/eX,sampling_rate,1000.0
K0025,K0025/Scope_2025_05_08_13_56_07/eX,segment_start,3.282
K0025,K0025/Scope_2025_05_08_13_56_07/eX,segment_stop,4.883
K0025,K0025/Scope_2025_05_08_13_56_07/eX,signal_source,numerical_control
K0025,K0025/Scope_2025_05_08_13_56_07/eZ,sampling_rate,1000.0
K0025,K0025/Scope_2025_05_08_13_56_07/eZ,segment_start,3.282
K0025,K0025/Scope_2025_05_08_13_56_07/eZ,segment_stop,4.883
K0025,K0025/Scope_2025_05_08_13_56_07/eZ,signal_source,numerical_control
K0025,K0025/Scope_2025_05_08_13_56_07/n4,sampling_rate,1000.0
K0025,K0025/Scope_2025_05_08_13_56_07/n4,segment_start,3.282
K0025,K0025/Scope_2025_05_08_13_56_07/n4,segment_stop,4.883
K0025,K0025/Scope_2025_05_08_13_56_07/n4,signal_source,numerical_control
K0025,K0025/Scope_2025_05_08_13_59_14,Measurement_ID,2234
K0025,K0025/Scope_2025_05_08_13_59_14,Ra,2.389
K0025,K0025/Scope_2025_05_08_13_59_14,Rz,11.126
K0025,K0025/Scope_2025_05_08_13_59_14,T_error,0.047
K0025,K0025/Scope_2025_05_08_13_59_14,T_length,150.665
K0025,K0025/Scope_2025_05_08_13_59_14,ap,0.5
K0025,K0025/Scope_2025_05_08_13_59_14,d0,36.908
K0025,K0025/Scope_2025_05_08_13_59_14,d0_nominal,37.0
K0025,K0025/Scope_2025_05_08_13_59_14,d1,35.91
K0025,K0025/Scope_2025_05_08_13_59_14,d1_nominal,36.0
K0025,K0025/Scope_2025_05_08_13_59_14,d_error,4.0
K0025,K0025/Scope_2025_05_08_13_59_14,f,0.225
K0025,K0025/Scope_2025_05_08_13_59_14,num_segments,1
K0025,K0025/Scope_2025_05_08_13_59_14,re,0.8
K0025,K0025/Scope_2025_05_08_13_59_14,vc,125.0
K0025,K0025/Scope_2025_05_08_13_59_14/FX,sampling_rate,1000.0
K0025,K0025/Scope_2025_05_08_13_59_14/FX,segment_start,2.909
K0025,K0025/Scope_2025_05_08_13_59_14/FX,segment_stop,4.12
K0025,K0025/Scope_2025_05_08_13_59_14/FX,signal_source,numerical_control
K0025,K0025/Scope_2025_05_08_13_59_14/FY,sampling_rate,1000.0
K0025,K0025/Scope_2025_05_08_13_59_14/FY,segment_start,2.909
K0025,K0025/Scope_2025_05_08_13_59_14/FY,segment_stop,4.12
K0025,K0025/Scope_2025_05_08_13_59_14/FY,signal_source,numerical_control
K0025,K0025/Scope_2025_05_08_13_59_14/FZ,sampling_rate,1000.0
K0025,K0025/Scope_2025_05_08_13_59_14/FZ,segment_start,2.909
K0025,K0025/Scope_2025_05_08_13_59_14/FZ,segment_stop,4.12
K0025,K0025/Scope_2025_05_08_13_59_14/FZ,signal_source,numerical_control
K0025,K0025/Scope_2025_05_08_13_59_14/I4,sampling_rate,1000.0
K0025,K0025/Scope_2025_05_08_13_59_14/I4,segment_start,2.909
K0025,K0025/Scope_2025_05_08_13_59_14/I4,segment_stop,4.12
K0025,K0025/Scope_2025_05_08_13_59_14/I4,signal_source,numerical_control
K0025,K0025/Scope_2025_05_08_13_59_14/IX,sampling_rate,1000.0
K0025,K0025/Scope_2025_05_08_13_59_14/IX,segment_start,2.909
K0025,K0025/Scope_2025_05_08_13_59_14/IX,segment_stop,4.12
K0025,K0025/Scope_2025_05_08_13_59_14/IX,signal_source,numerical_control
K0025,K0025/Scope_2025_05_08_13_59_14/IZ,sampling_rate,1000.0
K0025,K0025/Scope_2025_05_08_13_59_14/IZ,segment_start,2.909
K0025,K0025/Scope_2025_05_08_13_59_14/IZ,segment_stop,4.12
K0025,K0025/Scope_2025_05_08_13_59_14/IZ,signal_source,numerical_control
K0025,K0025/Scope_2025_05_08_13_59_14/M4,sampling_rate,1000.0
K0025,K0025/Scope_2025_05_08_13_59_14/M4,segment_start,2.909
K0025,K0025/Scope_2025_05_08_13_59_14/M4,segment_stop,4.12
K0025,K0025/Scope_2025_05_08_13_59_14/M4,signal_source,numerical_control
K0025,K0025/Scope_2025_05_08_13_59_14/MX,sampling_rate,1000.0
K0025,K0025/Scope_2025_05_08_13_59_14/MX,segment_start,2.909
K0025,K0025/Scope_2025_05_08_13_59_14/MX,segment_stop,4.12
K0025,K0025/Scope_2025_05_08_13_59_14/MX,signal_source,numerical_control
K0025,K0025/Scope_2025_05_08_13_59_14/PosX,sampling_rate,1000.0
K0025,K0025/Scope_2025_05_08_13_59_14/PosX,segment_start,2.909
K0025,K0025/Scope_2025_05_08_13_59_14/PosX,segment_stop,4.12
K0025,K0025/Scope_2025_05_08_13_59_14/PosX,signal_source,numerical_control
K0025,K0025/Scope_2025_05_08_13_59_14/PosZ,sampling_rate,1000.0
K0025,K0025/Scope_2025_05_08_13_59_14/PosZ,segment_start,2.909
K0025,K0025/Scope_2025_05_08_13_59_14/PosZ,segment_stop,4.12
K0025,K0025/Scope_2025_05_08_13_59_14/PosZ,signal_source,numerical_control
K0025,K0025/Scope_2025_05_08_13_59_14/VelX,sampling_rate,1000.0
K0025,K0025/Scope_2025_05_08_13_59_14/VelX,segment_start,2.909
K0025,K0025/Scope_2025_05_08_13_59_14/VelX,segment_stop,4.12
K0025,K0025/Scope_2025_05_08_13_59_14/VelX,signal_source,numerical_control
K0025,K0025/Scope_2025_05_08_13_59_14/VelZ,sampling_rate,1000.0
K0025,K0025/Scope_2025_05_08_13_59_14/VelZ,segment_start,2.909
K0025,K0025/Scope_2025_05_08_13_59_14/VelZ,segment_stop,4.12
K0025,K0025/Scope_2025_05_08_13_59_14/VelZ,signal_source,numerical_control
K0025,K0025/Scope_2025_05_08_13_59_14/aX,sampling_rate,20000.0
K0025,K0025/Scope_2025_05_08_13_59_14/aX,segment_start,2.909
K0025,K0025/Scope_2025_05_08_13_59_14/aX,segment_stop,4.12
K0025,K0025/Scope_2025_05_08_13_59_14/aX,signal_source,numerical_control
K0025,K0025/Scope_2025_05_08_13_59_14/aY,sampling_rate,20000.0
K0025,K0025/Scope_2025_05_08_13_59_14/aY,segment_start,2.909
K0025,K0025/Scope_2025_05_08_13_59_14/aY,segment_stop,4.12
K0025,K0025/Scope_2025_05_08_13_59_14/aY,signal_source,numerical_control
K0025,K0025/Scope_2025_05_08_13_59_14/aZ,sampling_rate,20000.0
K0025,K0025/Scope_2025_05_08_13_59_14/aZ,segment_start,2.909
K0025,K0025/Scope_2025_05_08_13_59_14/aZ,segment_stop,4.12
K0025,K0025/Scope_2025_05_08_13_59_14/aZ,signal_source,numerical_control
K0025,K0025/Scope_2025_05_08_13_59_14/eX,sampling_rate,1000.0
K0025,K0025/Scope_2025_05_08_13_59_14/eX,segment_start,2.909
K0025,K0025/Scope_2025_05_08_13_59_14/eX,segment_stop,4.12
K0025,K0025/Scope_2025_05_08_13_59_14/eX,signal_source,numerical_control
K0025,K0025/Scope_2025_05_08_13_59_14/eZ,sampling_rate,1000.0
K0025,K0025/Scope_2025_05_08_13_59_14/eZ,segment_start,2.909
K0025,K0025/Scope_2025_05_08_13_59_14/eZ,segment_stop,4.12
K0025,K0025/Scope_2025_05_08_13_59_14/eZ,signal_source,numerical_control
K0025,K0025/Scope_2025_05_08_13_59_14/n4,sampling_rate,1000.0
K0025,K0025/Scope_2025_05_08_13_59_14/n4,segment_start,2.909
K0025,K0025/Scope_2025_05_08_13_59_14/n4,segment_stop,4.12
K0025,K0025/Scope_2025_05_08_13_59_14/n4,signal_source,numerical_control
K0025,K0025/Scope_2025_05_08_14_03_02,Measurement_ID,2235
K0025,K0025/Scope_2025_05_08_14_03_02,Ra,3.339
K0025,K0025/Scope_2025_05_08_14_03_02,Rz,13.625
K0025,K0025/Scope_2025_05_08_14_03_02,T_error,0.047
K0025,K0025/Scope_2025_05_08_14_03_02,T_length,150.665
K0025,K0025/Scope_2025_05_08_14_03_02,ap,0.5
K0025,K0025/Scope_2025_05_08_14_03_02,d0,35.91
K0025,K0025/Scope_2025_05_08_14_03_02,d0_nominal,36.0
K0025,K0025/Scope_2025_05_08_14_03_02,d1,34.92
K0025,K0025/Scope_2025_05_08_14_03_02,d1_nominal,35.0
K0025,K0025/Scope_2025_05_08_14_03_02,d_error,14.0
K0025,K0025/Scope_2025_05_08_14_03_02,f,0.275
K0025,K0025/Scope_2025_05_08_14_03_02,num_segments,1
K0025,K0025/Scope_2025_05_08_14_03_02,re,0.8
K0025,K0025/Scope_2025_05_08_14_03_02,vc,125.0
K0025,K0025/Scope_2025_05_08_14_03_02/FX,sampling_rate,1000.0
K0025,K0025/Scope_2025_05_08_14_03_02/FX,segment_start,2.682
K0025,K0025/Scope_2025_05_08_14_03_02/FX,segment_stop,3.641
K0025,K0025/Scope_2025_05_08_14_03_02/FX,signal_source,numerical_control
K0025,K0025/Scope_2025_05_08_14_03_02/FY,sampling_rate,1000.0
K0025,K0025/Scope_2025_05_08_14_03_02/FY,segment_start,2.682
K0025,K0025/Scope_2025_05_08_14_03_02/FY,segment_stop,3.641
K0025,K0025/Scope_2025_05_08_14_03_02/FY,signal_source,numerical_control
K0025,K0025/Scope_2025_05_08_14_03_02/FZ,sampling_rate,1000.0
K0025,K0025/Scope_2025_05_08_14_03_02/FZ,segment_start,2.682
K0025,K0025/Scope_2025_05_08_14_03_02/FZ,segment_stop,3.641
K0025,K0025/Scope_2025_05_08_14_03_02/FZ,signal_source,numerical_control
K0025,K0025/Scope_2025_05_08_14_03_02/I4,sampling_rate,1000.0
K0025,K0025/Scope_2025_05_08_14_03_02/I4,segment_start,2.682
K0025,K0025/Scope_2025_05_08_14_03_02/I4,segment_stop,3.641
K0025,K0025/Scope_2025_05_08_14_03_02/I4,signal_source,numerical_control
K0025,K0025/Scope_2025_05_08_14_03_02/IX,sampling_rate,1000.0
K0025,K0025/Scope_2025_05_08_14_03_02/IX,segment_start,2.682
K0025,K0025/Scope_2025_05_08_14_03_02/IX,segment_stop,3.641
K0025,K0025/Scope_2025_05_08_14_03_02/IX,signal_source,numerical_control
K0025,K0025/Scope_2025_05_08_14_03_02/IZ,sampling_rate,1000.0
K0025,K0025/Scope_2025_05_08_14_03_02/IZ,segment_start,2.682
K0025,K0025/Scope_2025_05_08_14_03_02/IZ,segment_stop,3.641
K0025,K0025/Scope_2025_05_08_14_03_02/IZ,signal_source,numerical_control
K0025,K0025/Scope_2025_05_08_14_03_02/M4,sampling_rate,1000.0
K0025,K0025/Scope_2025_05_08_14_03_02/M4,segment_start,2.682
K0025,K0025/Scope_2025_05_08_14_03_02/M4,segment_stop,3.641
K0025,K0025/Scope_2025_05_08_14_03_02/M4,signal_source,numerical_control
K0025,K0025/Scope_2025_05_08_14_03_02/MX,sampling_rate,1000.0
K0025,K0025/Scope_2025_05_08_14_03_02/MX,segment_start,2.682
K0025,K0025/Scope_2025_05_08_14_03_02/MX,segment_stop,3.641
K0025,K0025/Scope_2025_05_08_14_03_02/MX,signal_source,numerical_control
K0025,K0025/Scope_2025_05_08_14_03_02/PosX,sampling_rate,1000.0
K0025,K0025/Scope_2025_05_08_14_03_02/PosX,segment_start,2.682
K0025,K0025/Scope_2025_05_08_14_03_02/PosX,segment_stop,3.641
K0025,K0025/Scope_2025_05_08_14_03_02/PosX,signal_source,numerical_control
K0025,K0025/Scope_2025_05_08_14_03_02/PosZ,sampling_rate,1000.0
K0025,K0025/Scope_2025_05_08_14_03_02/PosZ,segment_start,2.682
K0025,K0025/Scope_2025_05_08_14_03_02/PosZ,segment_stop,3.641
K0025,K0025/Scope_2025_05_08_14_03_02/PosZ,signal_source,numerical_control
K0025,K0025/Scope_2025_05_08_14_03_02/VelX,sampling_rate,1000.0
K0025,K0025/Scope_2025_05_08_14_03_02/VelX,segment_start,2.682
K0025,K0025/Scope_2025_05_08_14_03_02/VelX,segment_stop,3.641
K0025,K0025/Scope_2025_05_08_14_03_02/VelX,signal_source,numerical_control
K0025,K0025/Scope_2025_05_08_14_03_02/VelZ,sampling_rate,1000.0
K0025,K0025/Scope_2025_05_08_14_03_02/VelZ,segment_start,2.682
K0025,K0025/Scope_2025_05_08_14_03_02/VelZ,segment_stop,3.641
K0025,K0025/Scope_2025_05_08_14_03_02/VelZ,signal_source,numerical_control
K0025,K0025/Scope_2025_05_08_14_03_02/aX,sampling_rate,20000.0
K0025,K0025/Scope_2025_05_08_14_03_02/aX,segment_start,2.682
K0025,K0025/Scope_2025_05_08_14_03_02/aX,segment_stop,3.641
K0025,K0025/Scope_2025_05_08_14_03_02/aX,signal_source,numerical_control
K0025,K0025/Scope_2025_05_08_14_03_02/aY,sampling_rate,20000.0
K0025,K0025/Scope_2025_05_08_14_03_02/aY,segment_start,2.682
K0025,K0025/Scope_2025_05_08_14_03_02/aY,segment_stop,3.641
K0025,K0025/Scope_2025_05_08_14_03_02/aY,signal_source,numerical_control
K0025,K0025/Scope_2025_05_08_14_03_02/aZ,sampling_rate,20000.0
K0025,K0025/Scope_2025_05_08_14_03_02/aZ,segment_start,2.682
K0025,K0025/Scope_2025_05_08_14_03_02/aZ,segment_stop,3.641
K0025,K0025/Scope_2025_05_08_14_03_02/aZ,signal_source,numerical_control
K0025,K0025/Scope_2025_05_08_14_03_02/eX,sampling_rate,1000.0
K0025,K0025/Scope_2025_05_08_14_03_02/eX,segment_start,2.682
K0025,K0025/Scope_2025_05_08_14_03_02/eX,segment_stop,3.641
K0025,K0025/Scope_2025_05_08_14_03_02/eX,signal_source,numerical_control
K0025,K0025/Scope_2025_05_08_14_03_02/eZ,sampling_rate,1000.0
K0025,K0025/Scope_2025_05_08_14_03_02/eZ,segment_start,2.682
K0025,K0025/Scope_2025_05_08_14_03_02/eZ,segment_stop,3.641
K0025,K0025/Scope_2025_05_08_14_03_02/eZ,signal_source,numerical_control
K0025,K0025/Scope_2025_05_08_14_03_02/n4,sampling_rate,1000.0
K0025,K0025/Scope_2025_05_08_14_03_02/n4,segment_start,2.682
K0025,K0025/Scope_2025_05_08_14_03_02/n4,segment_stop,3.641
K0025,K0025/Scope_2025_05_08_14_03_02/n4,signal_source,numerical_control
K0025,K0025/Scope_2025_05_08_14_06_26,Measurement_ID,2236
K0025,K0025/Scope_2025_05_08_14_06_26,Ra,0.888
K0025,K0025/Scope_2025_05_08_14_06_26,Rz,5.57
K0025,K0025/Scope_2025_05_08_14_06_26,T_error,0.047
K0025,K0025/Scope_2025_05_08_14_06_26,T_length,150.665
K0025,K0025/Scope_2025_05_08_14_06_26,ap,0.5
K0025,K0025/Scope_2025_05_08_14_06_26,d0,34.92
K0025,K0025/Scope_2025_05_08_14_06_26,d0_nominal,35.0
K0025,K0025/Scope_2025_05_08_14_06_26,d1,33.906
K0025,K0025/Scope_2025_05_08_14_06_26,d1_nominal,34.0
K0025,K0025/Scope_2025_05_08_14_06_26,d_error,0.0
K0025,K0025/Scope_2025_05_08_14_06_26,f,0.125
K0025,K0025/Scope_2025_05_08_14_06_26,num_segments,1
K0025,K0025/Scope_2025_05_08_14_06_26,re,0.8
K0025,K0025/Scope_2025_05_08_14_06_26,vc,175.0
K0025,K0025/Scope_2025_05_08_14_06_26/FX,sampling_rate,1000.0
K0025,K0025/Scope_2025_05_08_14_06_26/FX,segment_start,3.38
K0025,K0025/Scope_2025_05_08_14_06_26/FX,segment_stop,4.849
K0025,K0025/Scope_2025_05_08_14_06_26/FX,signal_source,numerical_control
K0025,K0025/Scope_2025_05_08_14_06_26/FY,sampling_rate,1000.0
K0025,K0025/Scope_2025_05_08_14_06_26/FY,segment_start,3.38
K0025,K0025/Scope_2025_05_08_14_06_26/FY,segment_stop,4.849
K0025,K0025/Scope_2025_05_08_14_06_26/FY,signal_source,numerical_control
K0025,K0025/Scope_2025_05_08_14_06_26/FZ,sampling_rate,1000.0
K0025,K0025/Scope_2025_05_08_14_06_26/FZ,segment_start,3.38
K0025,K0025/Scope_2025_05_08_14_06_26/FZ,segment_stop,4.849
K0025,K0025/Scope_2025_05_08_14_06_26/FZ,signal_source,numerical_control
K0025,K0025/Scope_2025_05_08_14_06_26/I4,sampling_rate,1000.0
K0025,K0025/Scope_2025_05_08_14_06_26/I4,segment_start,3.38
K0025,K0025/Scope_2025_05_08_14_06_26/I4,segment_stop,4.849
K0025,K0025/Scope_2025_05_08_14_06_26/I4,signal_source,numerical_control
K0025,K0025/Scope_2025_05_08_14_06_26/IX,sampling_rate,1000.0
K0025,K0025/Scope_2025_05_08_14_06_26/IX,segment_start,3.38
K0025,K0025/Scope_2025_05_08_14_06_26/IX,segment_stop,4.849
K0025,K0025/Scope_2025_05_08_14_06_26/IX,signal_source,numerical_control
K0025,K0025/Scope_2025_05_08_14_06_26/IZ,sampling_rate,1000.0
K0025,K0025/Scope_2025_05_08_14_06_26/IZ,segment_start,3.38
K0025,K0025/Scope_2025_05_08_14_06_26/IZ,segment_stop,4.849
K0025,K0025/Scope_2025_05_08_14_06_26/IZ,signal_source,numerical_control
K0025,K0025/Scope_2025_05_08_14_06_26/M4,sampling_rate,1000.0
K0025,K0025/Scope_2025_05_08_14_06_26/M4,segment_start,3.38
K0025,K0025/Scope_2025_05_08_14_06_26/M4,segment_stop,4.849
K0025,K0025/Scope_2025_05_08_14_06_26/M4,signal_source,numerical_control
K0025,K0025/Scope_2025_05_08_14_06_26/MX,sampling_rate,1000.0
K0025,K0025/Scope_2025_05_08_14_06_26/MX,segment_start,3.38
K0025,K0025/Scope_2025_05_08_14_06_26/MX,segment_stop,4.849
K0025,K0025/Scope_2025_05_08_14_06_26/MX,signal_source,numerical_control
K0025,K0025/Scope_2025_05_08_14_06_26/PosX,sampling_rate,1000.0
K0025,K0025/Scope_2025_05_08_14_06_26/PosX,segment_start,3.38
K0025,K0025/Scope_2025_05_08_14_06_26/PosX,segment_stop,4.849
K0025,K0025/Scope_2025_05_08_14_06_26/PosX,signal_source,numerical_control
K0025,K0025/Scope_2025_05_08_14_06_26/PosZ,sampling_rate,1000.0
K0025,K0025/Scope_2025_05_08_14_06_26/PosZ,segment_start,3.38
K0025,K0025/Scope_2025_05_08_14_06_26/PosZ,segment_stop,4.849
K0025,K0025/Scope_2025_05_08_14_06_26/PosZ,signal_source,numerical_control
K0025,K0025/Scope_2025_05_08_14_06_26/VelX,sampling_rate,1000.0
K0025,K0025/Scope_2025_05_08_14_06_26/VelX,segment_start,3.38
K0025,K0025/Scope_2025_05_08_14_06_26/VelX,segment_stop,4.849
K0025,K0025/Scope_2025_05_08_14_06_26/VelX,signal_source,numerical_control
K0025,K0025/Scope_2025_05_08_14_06_26/VelZ,sampling_rate,1000.0
K0025,K0025/Scope_2025_05_08_14_06_26/VelZ,segment_start,3.38
K0025,K0025/Scope_2025_05_08_14_06_26/VelZ,segment_stop,4.849
K0025,K0025/Scope_2025_05_08_14_06_26/VelZ,signal_source,numerical_control
K0025,K0025/Scope_2025_05_08_14_06_26/aX,sampling_rate,20000.0
K0025,K0025/Scope_2025_05_08_14_06_26/aX,segment_start,3.38
K0025,K0025/Scope_2025_05_08_14_06_26/aX,segment_stop,4.849
K0025,K0025/Scope_2025_05_08_14_06_26/aX,signal_source,numerical_control
K0025,K0025/Scope_2025_05_08_14_06_26/aY,sampling_rate,20000.0
K0025,K0025/Scope_2025_05_08_14_06_26/aY,segment_start,3.38
K0025,K0025/Scope_2025_05_08_14_06_26/aY,segment_stop,4.849
K0025,K0025/Scope_2025_05_08_14_06_26/aY,signal_source,numerical_control
K0025,K0025/Scope_2025_05_08_14_06_26/aZ,sampling_rate,20000.0
K0025,K0025/Scope_2025_05_08_14_06_26/aZ,segment_start,3.38
K0025,K0025/Scope_2025_05_08_14_06_26/aZ,segment_stop,4.849
K0025,K0025/Scope_2025_05_08_14_06_26/aZ,signal_source,numerical_control
K0025,K0025/Scope_2025_05_08_14_06_26/eX,sampling_rate,1000.0
K0025,K0025/Scope_2025_05_08_14_06_26/eX,segment_start,3.38
K0025,K0025/Scope_2025_05_08_14_06_26/eX,segment_stop,4.849
K0025,K0025/Scope_2025_05_08_14_06_26/eX,signal_source,numerical_control
K0025,K0025/Scope_2025_05_08_14_06_26/eZ,sampling_rate,1000.0
K0025,K0025/Scope_2025_05_08_14_06_26/eZ,segment_start,3.38
K0025,K0025/Scope_2025_05_08_14_06_26/eZ,segment_stop,4.849
K0025,K0025/Scope_2025_05_08_14_06_26/eZ,signal_source,numerical_control
K0025,K0025/Scope_2025_05_08_14_06_26/n4,sampling_rate,1000.0
K0025,K0025/Scope_2025_05_08_14_06_26/n4,segment_start,3.38
K0025,K0025/Scope_2025_05_08_14_06_26/n4,segment_stop,4.849
K0025,K0025/Scope_2025_05_08_14_06_26/n4,signal_source,numerical_control
K0025,K0025/Scope_2025_05_08_14_09_49,Measurement_ID,2237
K0025,K0025/Scope_2025_05_08_14_09_49,Ra,1.553
K0025,K0025/Scope_2025_05_08_14_09_49,Rz,7.715
K0025,K0025/Scope_2025_05_08_14_09_49,T_error,0.047
K0025,K0025/Scope_2025_05_08_14_09_49,T_length,150.665
K0025,K0025/Scope_2025_05_08_14_09_49,ap,0.5
K0025,K0025/Scope_2025_05_08_14_09_49,d0,33.906
K0025,K0025/Scope_2025_05_08_14_09_49,d0_nominal,34.0
K0025,K0025/Scope_2025_05_08_14_09_49,d1,32.908
K0025,K0025/Scope_2025_05_08_14_09_49,d1_nominal,33.0
K0025,K0025/Scope_2025_05_08_14_09_49,d_error,2.0
K0025,K0025/Scope_2025_05_08_14_09_49,f,0.175
K0025,K0025/Scope_2025_05_08_14_09_49,num_segments,1
K0025,K0025/Scope_2025_05_08_14_09_49,re,0.8
K0025,K0025/Scope_2025_05_08_14_09_49,vc,175.0
K0025,K0025/Scope_2025_05_08_14_09_49/FX,sampling_rate,1000.0
K0025,K0025/Scope_2025_05_08_14_09_49/FX,segment_start,2.964
K0025,K0025/Scope_2025_05_08_14_09_49/FX,segment_stop,3.973
K0025,K0025/Scope_2025_05_08_14_09_49/FX,signal_source,numerical_control
K0025,K0025/Scope_2025_05_08_14_09_49/FY,sampling_rate,1000.0
K0025,K0025/Scope_2025_05_08_14_09_49/FY,segment_start,2.964
K0025,K0025/Scope_2025_05_08_14_09_49/FY,segment_stop,3.973
K0025,K0025/Scope_2025_05_08_14_09_49/FY,signal_source,numerical_control
K0025,K0025/Scope_2025_05_08_14_09_49/FZ,sampling_rate,1000.0
K0025,K0025/Scope_2025_05_08_14_09_49/FZ,segment_start,2.964
K0025,K0025/Scope_2025_05_08_14_09_49/FZ,segment_stop,3.973
K0025,K0025/Scope_2025_05_08_14_09_49/FZ,signal_source,numerical_control
K0025,K0025/Scope_2025_05_08_14_09_49/I4,sampling_rate,1000.0
K0025,K0025/Scope_2025_05_08_14_09_49/I4,segment_start,2.964
K0025,K0025/Scope_2025_05_08_14_09_49/I4,segment_stop,3.973
K0025,K0025/Scope_2025_05_08_14_09_49/I4,signal_source,numerical_control
K0025,K0025/Scope_2025_05_08_14_09_49/IX,sampling_rate,1000.0
K0025,K0025/Scope_2025_05_08_14_09_49/IX,segment_start,2.964
K0025,K0025/Scope_2025_05_08_14_09_49/IX,segment_stop,3.973
K0025,K0025/Scope_2025_05_08_14_09_49/IX,signal_source,numerical_control
K0025,K0025/Scope_2025_05_08_14_09_49/IZ,sampling_rate,1000.0
K0025,K0025/Scope_2025_05_08_14_09_49/IZ,segment_start,2.964
K0025,K0025/Scope_2025_05_08_14_09_49/IZ,segment_stop,3.973
K0025,K0025/Scope_2025_05_08_14_09_49/IZ,signal_source,numerical_control
K0025,K0025/Scope_2025_05_08_14_09_49/M4,sampling_rate,1000.0
K0025,K0025/Scope_2025_05_08_14_09_49/M4,segment_start,2.964
K0025,K0025/Scope_2025_05_08_14_09_49/M4,segment_stop,3.973
K0025,K0025/Scope_2025_05_08_14_09_49/M4,signal_source,numerical_control
K0025,K0025/Scope_2025_05_08_14_09_49/MX,sampling_rate,1000.0
K0025,K0025/Scope_2025_05_08_14_09_49/MX,segment_start,2.964
K0025,K0025/Scope_2025_05_08_14_09_49/MX,segment_stop,3.973
K0025,K0025/Scope_2025_05_08_14_09_49/MX,signal_source,numerical_control
K0025,K0025/Scope_2025_05_08_14_09_49/PosX,sampling_rate,1000.0
K0025,K0025/Scope_2025_05_08_14_09_49/PosX,segment_start,2.964
K0025,K0025/Scope_2025_05_08_14_09_49/PosX,segment_stop,3.973
K0025,K0025/Scope_2025_05_08_14_09_49/PosX,signal_source,numerical_control
K0025,K0025/Scope_2025_05_08_14_09_49/PosZ,sampling_rate,1000.0
K0025,K0025/Scope_2025_05_08_14_09_49/PosZ,segment_start,2.964
K0025,K0025/Scope_2025_05_08_14_09_49/PosZ,segment_stop,3.973
K0025,K0025/Scope_2025_05_08_14_09_49/PosZ,signal_source,numerical_control
K0025,K0025/Scope_2025_05_08_14_09_49/VelX,sampling_rate,1000.0
K0025,K0025/Scope_2025_05_08_14_09_49/VelX,segment_start,2.964
K0025,K0025/Scope_2025_05_08_14_09_49/VelX,segment_stop,3.973
K0025,K0025/Scope_2025_05_08_14_09_49/VelX,signal_source,numerical_control
K0025,K0025/Scope_2025_05_08_14_09_49/VelZ,sampling_rate,1000.0
K0025,K0025/Scope_2025_05_08_14_09_49/VelZ,segment_start,2.964
K0025,K0025/Scope_2025_05_08_14_09_49/VelZ,segment_stop,3.973
K0025,K0025/Scope_2025_05_08_14_09_49/VelZ,signal_source,numerical_control
K0025,K0025/Scope_2025_05_08_14_09_49/aX,sampling_rate,20000.0
K0025,K0025/Scope_2025_05_08_14_09_49/aX,segment_start,2.964
K0025,K0025/Scope_2025_05_08_14_09_49/aX,segment_stop,3.973
K0025,K0025/Scope_2025_05_08_14_09_49/aX,signal_source,numerical_control
K0025,K0025/Scope_2025_05_08_14_09_49/aY,sampling_rate,20000.0
K0025,K0025/Scope_2025_05_08_14_09_49/aY,segment_start,2.964
K0025,K0025/Scope_2025_05_08_14_09_49/aY,segment_stop,3.973
K0025,K0025/Scope_2025_05_08_14_09_49/aY,signal_source,numerical_control
K0025,K0025/Scope_2025_05_08_14_09_49/aZ,sampling_rate,20000.0
K0025,K0025/Scope_2025_05_08_14_09_49/aZ,segment_start,2.964
K0025,K0025/Scope_2025_05_08_14_09_49/aZ,segment_stop,3.973
K0025,K0025/Scope_2025_05_08_14_09_49/aZ,signal_source,numerical_control
K0025,K0025/Scope_2025_05_08_14_09_49/eX,sampling_rate,1000.0
K0025,K0025/Scope_2025_05_08_14_09_49/eX,segment_start,2.964
K0025,K0025/Scope_2025_05_08_14_09_49/eX,segment_stop,3.973
K0025,K0025/Scope_2025_05_08_14_09_49/eX,signal_source,numerical_control
K0025,K0025/Scope_2025_05_08_14_09_49/eZ,sampling_rate,1000.0
K0025,K0025/Scope_2025_05_08_14_09_49/eZ,segment_start,2.964
K0025,K0025/Scope_2025_05_08_14_09_49/eZ,segment_stop,3.973
K0025,K0025/Scope_2025_05_08_14_09_49/eZ,signal_source,numerical_control
K0025,K0025/Scope_2025_05_08_14_09_49/n4,sampling_rate,1000.0
K0025,K0025/Scope_2025_05_08_14_09_49/n4,segment_start,2.964
K0025,K0025/Scope_2025_05_08_14_09_49/n4,segment_stop,3.973
K0025,K0025/Scope_2025_05_08_14_09_49/n4,signal_source,numerical_control
K0025,K0025/Scope_2025_05_08_14_13_02,Measurement_ID,2238
K0025,K0025/Scope_2025_05_08_14_13_02,Ra,2.172
K0025,K0025/Scope_2025_05_08_14_13_02,Rz,9.395
K0025,K0025/Scope_2025_05_08_14_13_02,T_error,0.047
K0025,K0025/Scope_2025_05_08_14_13_02,T_length,150.665
K0025,K0025/Scope_2025_05_08_14_13_02,ap,0.5
K0025,K0025/Scope_2025_05_08_14_13_02,d0,32.908
K0025,K0025/Scope_2025_05_08_14_13_02,d0_nominal,33.0
K0025,K0025/Scope_2025_05_08_14_13_02,d1,31.912
K0025,K0025/Scope_2025_05_08_14_13_02,d1_nominal,32.0
K0025,K0025/Scope_2025_05_08_14_13_02,d_error,6.0
K0025,K0025/Scope_2025_05_08_14_13_02,f,0.225
K0025,K0025/Scope_2025_05_08_14_13_02,num_segments,1
K0025,K0025/Scope_2025_05_08_14_13_02,re,0.8
K0025,K0025/Scope_2025_05_08_14_13_02,vc,175.0
K0025,K0025/Scope_2025_05_08_14_13_02/FX,sampling_rate,1000.0
K0025,K0025/Scope_2025_05_08_14_13_02/FX,segment_start,2.742
K0025,K0025/Scope_2025_05_08_14_13_02/FX,segment_stop,3.499
K0025,K0025/Scope_2025_05_08_14_13_02/FX,signal_source,numerical_control
K0025,K0025/Scope_2025_05_08_14_13_02/FY,sampling_rate,1000.0
K0025,K0025/Scope_2025_05_08_14_13_02/FY,segment_start,2.742
K0025,K0025/Scope_2025_05_08_14_13_02/FY,segment_stop,3.499
K0025,K0025/Scope_2025_05_08_14_13_02/FY,signal_source,numerical_control
K0025,K0025/Scope_2025_05_08_14_13_02/FZ,sampling_rate,1000.0
K0025,K0025/Scope_2025_05_08_14_13_02/FZ,segment_start,2.742
K0025,K0025/Scope_2025_05_08_14_13_02/FZ,segment_stop,3.499
K0025,K0025/Scope_2025_05_08_14_13_02/FZ,signal_source,numerical_control
K0025,K0025/Scope_2025_05_08_14_13_02/I4,sampling_rate,1000.0
K0025,K0025/Scope_2025_05_08_14_13_02/I4,segment_start,2.742
K0025,K0025/Scope_2025_05_08_14_13_02/I4,segment_stop,3.499
K0025,K0025/Scope_2025_05_08_14_13_02/I4,signal_source,numerical_control
K0025,K0025/Scope_2025_05_08_14_13_02/IX,sampling_rate,1000.0
K0025,K0025/Scope_2025_05_08_14_13_02/IX,segment_start,2.742
K0025,K0025/Scope_2025_05_08_14_13_02/IX,segment_stop,3.499
K0025,K0025/Scope_2025_05_08_14_13_02/IX,signal_source,numerical_control
K0025,K0025/Scope_2025_05_08_14_13_02/IZ,sampling_rate,1000.0
K0025,K0025/Scope_2025_05_08_14_13_02/IZ,segment_start,2.742
K0025,K0025/Scope_2025_05_08_14_13_02/IZ,segment_stop,3.499
K0025,K0025/Scope_2025_05_08_14_13_02/IZ,signal_source,numerical_control
K0025,K0025/Scope_2025_05_08_14_13_02/M4,sampling_rate,1000.0
K0025,K0025/Scope_2025_05_08_14_13_02/M4,segment_start,2.742
K0025,K0025/Scope_2025_05_08_14_13_02/M4,segment_stop,3.499
K0025,K0025/Scope_2025_05_08_14_13_02/M4,signal_source,numerical_control
K0025,K0025/Scope_2025_05_08_14_13_02/MX,sampling_rate,1000.0
K0025,K0025/Scope_2025_05_08_14_13_02/MX,segment_start,2.742
K0025,K0025/Scope_2025_05_08_14_13_02/MX,segment_stop,3.499
K0025,K0025/Scope_2025_05_08_14_13_02/MX,signal_source,numerical_control
K0025,K0025/Scope_2025_05_08_14_13_02/PosX,sampling_rate,1000.0
K0025,K0025/Scope_2025_05_08_14_13_02/PosX,segment_start,2.742
K0025,K0025/Scope_2025_05_08_14_13_02/PosX,segment_stop,3.499
K0025,K0025/Scope_2025_05_08_14_13_02/PosX,signal_source,numerical_control
K0025,K0025/Scope_2025_05_08_14_13_02/PosZ,sampling_rate,1000.0
K0025,K0025/Scope_2025_05_08_14_13_02/PosZ,segment_start,2.742
K0025,K0025/Scope_2025_05_08_14_13_02/PosZ,segment_stop,3.499
K0025,K0025/Scope_2025_05_08_14_13_02/PosZ,signal_source,numerical_control
K0025,K0025/Scope_2025_05_08_14_13_02/VelX,sampling_rate,1000.0
K0025,K0025/Scope_2025_05_08_14_13_02/VelX,segment_start,2.742
K0025,K0025/Scope_2025_05_08_14_13_02/VelX,segment_stop,3.499
K0025,K0025/Scope_2025_05_08_14_13_02/VelX,signal_source,numerical_control
K0025,K0025/Scope_2025_05_08_14_13_02/VelZ,sampling_rate,1000.0
K0025,K0025/Scope_2025_05_08_14_13_02/VelZ,segment_start,2.742
K0025,K0025/Scope_2025_05_08_14_13_02/VelZ,segment_stop,3.499
K0025,K0025/Scope_2025_05_08_14_13_02/VelZ,signal_source,numerical_control
K0025,K0025/Scope_2025_05_08_14_13_02/aX,sampling_rate,20000.0
K0025,K0025/Scope_2025_05_08_14_13_02/aX,segment_start,2.742
K0025,K0025/Scope_2025_05_08_14_13_02/aX,segment_stop,3.499
K0025,K0025/Scope_2025_05_08_14_13_02/aX,signal_source,numerical_control
K0025,K0025/Scope_2025_05_08_14_13_02/aY,sampling_rate,20000.0
K0025,K0025/Scope_2025_05_08_14_13_02/aY,segment_start,2.742
K0025,K0025/Scope_2025_05_08_14_13_02/aY,segment_stop,3.499
K0025,K0025/Scope_2025_05_08_14_13_02/aY,signal_source,numerical_control
K0025,K0025/Scope_2025_05_08_14_13_02/aZ,sampling_rate,20000.0
K0025,K0025/Scope_2025_05_08_14_13_02/aZ,segment_start,2.742
K0025,K0025/Scope_2025_05_08_14_13_02/aZ,segment_stop,3.499
K0025,K0025/Scope_2025_05_08_14_13_02/aZ,signal_source,numerical_control
K0025,K0025/Scope_2025_05_08_14_13_02/eX,sampling_rate,1000.0
K0025,K0025/Scope_2025_05_08_14_13_02/eX,segment_start,2.742
K0025,K0025/Scope_2025_05_08_14_13_02/eX,segment_stop,3.499
K0025,K0025/Scope_2025_05_08_14_13_02/eX,signal_source,numerical_control
K0025,K0025/Scope_2025_05_08_14_13_02/eZ,sampling_rate,1000.0
K0025,K0025/Scope_2025_05_08_14_13_02/eZ,segment_start,2.742
K0025,K0025/Scope_2025_05_08_14_13_02/eZ,segment_stop,3.499
K0025,K0025/Scope_2025_05_08_14_13_02/eZ,signal_source,numerical_control
K0025,K0025/Scope_2025_05_08_14_13_02/n4,sampling_rate,1000.0
K0025,K0025/Scope_2025_05_08_14_13_02/n4,segment_start,2.742
K0025,K0025/Scope_2025_05_08_14_13_02/n4,segment_stop,3.499
K0025,K0025/Scope_2025_05_08_14_13_02/n4,signal_source,numerical_control
K0025,K0025/Scope_2025_05_08_14_16_07,Measurement_ID,2239
K0025,K0025/Scope_2025_05_08_14_16_07,Ra,3.281
K0025,K0025/Scope_2025_05_08_14_16_07,Rz,13.224
K0025,K0025/Scope_2025_05_08_14_16_07,T_error,0.047
K0025,K0025/Scope_2025_05_08_14_16_07,T_length,150.665
K0025,K0025/Scope_2025_05_08_14_16_07,ap,0.5
K0025,K0025/Scope_2025_05_08_14_16_07,d0,31.912
K0025,K0025/Scope_2025_05_08_14_16_07,d0_nominal,32.0
K0025,K0025/Scope_2025_05_08_14_16_07,d1,30.919
K0025,K0025/Scope_2025_05_08_14_16_07,d1_nominal,31.0
K0025,K0025/Scope_2025_05_08_14_16_07,d_error,13.0
K0025,K0025/Scope_2025_05_08_14_16_07,f,0.275
K0025,K0025/Scope_2025_05_08_14_16_07,num_segments,1
K0025,K0025/Scope_2025_05_08_14_16_07,re,0.8
K0025,K0025/Scope_2025_05_08_14_16_07,vc,175.0
K0025,K0025/Scope_2025_05_08_14_16_07/FX,sampling_rate,1000.0
K0025,K0025/Scope_2025_05_08_14_16_07/FX,segment_start,2.599
K0025,K0025/Scope_2025_05_08_14_16_07/FX,segment_stop,3.211
K0025,K0025/Scope_2025_05_08_14_16_07/FX,signal_source,numerical_control
K0025,K0025/Scope_2025_05_08_14_16_07/FY,sampling_rate,1000.0
K0025,K0025/Scope_2025_05_08_14_16_07/FY,segment_start,2.599
K0025,K0025/Scope_2025_05_08_14_16_07/FY,segment_stop,3.211
K0025,K0025/Scope_2025_05_08_14_16_07/FY,signal_source,numerical_control
K0025,K0025/Scope_2025_05_08_14_16_07/FZ,sampling_rate,1000.0
K0025,K0025/Scope_2025_05_08_14_16_07/FZ,segment_start,2.599
K0025,K0025/Scope_2025_05_08_14_16_07/FZ,segment_stop,3.211
K0025,K0025/Scope_2025_05_08_14_16_07/FZ,signal_source,numerical_control
K0025,K0025/Scope_2025_05_08_14_16_07/I4,sampling_rate,1000.0
K0025,K0025/Scope_2025_05_08_14_16_07/I4,segment_start,2.599
K0025,K0025/Scope_2025_05_08_14_16_07/I4,segment_stop,3.211
K0025,K0025/Scope_2025_05_08_14_16_07/I4,signal_source,numerical_control
K0025,K0025/Scope_2025_05_08_14_16_07/IX,sampling_rate,1000.0
K0025,K0025/Scope_2025_05_08_14_16_07/IX,segment_start,2.599
K0025,K0025/Scope_2025_05_08_14_16_07/IX,segment_stop,3.211
K0025,K0025/Scope_2025_05_08_14_16_07/IX,signal_source,numerical_control
