Repository: asifahmedantor/CNC-machining-parameter-optimization-ml

# ⚙️ CNC Machining Parameter Optimization Using Machine Learning

## 🚀 Live Demo

🔗 **[Launch Streamlit Application](https://cnc-machining-parameter-optimization-ml-jpeuabhm8aft5fsqxnppuk.streamlit.app/)**

---

# 📌 Overview

This project presents a machine learning-based system for predicting CNC machining surface roughness (Ra) and exploring machining parameter combinations for improved surface quality.

The system uses **depth of cut, feed rate, cutting speed, material type, and cutting tool** as input parameters. Multiple regression algorithms are evaluated to identify the model with the strongest predictive performance.

The project combines machine learning prediction with a model-based parameter search to identify machining conditions associated with lower predicted surface roughness.

An interactive Streamlit application provides surface roughness prediction, model comparison, feature analysis, parameter-effect analysis, 3D visualization, parameter search, and downloadable reports.

> **Important:** Parameter recommendations generated by this project are model predictions and have not been experimentally validated on a physical CNC machine.

---

# 📚 Dataset Description

The consolidated machining dataset contains **453 observations** and **8 recorded variables**.

Among these observations, there are **295 unique machining parameter combinations**.

The dataset contains equal representation from three workpiece materials:

- **20MnCr5:** 151 observations
- **EN AW-6082:** 151 observations
- **41Cr4:** 151 observations

The recorded machining process is described in the available metadata as **longitudinal turning on an NTX 1000**, and the recorded cutting tool is **DNMG150608**.

## Dataset Variables

| Variable | Role | Range / Values |
|---|---|---|
| Depth of Cut (ap) | Input | 0.25–1.50 mm |
| Feed Rate (f) | Input | 0.10–0.30 mm/rev |
| Cutting Speed (Vc) | Input | 100–300 m/min |
| Material | Input | 20MnCr5, EN AW-6082, 41Cr4 |
| Cutting Tool | Input | DNMG150608 |
| Surface Roughness (Ra) | Target | 0.288–3.944 µm |

The dataset also contains:

- `Sample_ID`
- `Experiment_Path`

These fields are retained for sample identification and traceability and are not used as predictive machining features.

The consolidated dataset used by the project is stored at:

```text
data/processed/master_machining_dataset.csv
```

Additional machining metadata is stored in:

```text
data/processed/metadata_inventory.csv
```

The metadata includes information such as Ra, Rz, depth of cut, feed rate, cutting speed, material, tool, measurement identifiers, and numerical-control signal references.

> Model predictions should be interpreted within the scope and parameter ranges represented by the available dataset.

---

# 🎯 Project Objectives

The main objectives of this project are to:

- Predict CNC machining surface roughness (Ra)
- Analyze the influence of machining parameters
- Compare multiple regression algorithms
- Evaluate model generalization using group-aware validation
- Reduce leakage caused by repeated machining conditions
- Identify the best-performing prediction model
- Explore parameter combinations associated with lower predicted roughness
- Visualize machining parameter effects
- Develop an interactive engineering dashboard
- Generate downloadable parameter-search reports

---

# 🧾 Model Inputs and Output

## Input Parameters

The machine learning models use five machining variables:

1. Depth of Cut (ap)
2. Feed Rate (f)
3. Cutting Speed (Vc)
4. Material
5. Cutting Tool

## Prediction Target

The target variable is:

**Surface Roughness (Ra)**

The Streamlit application allows users to modify machining parameters and obtain the corresponding model-predicted surface roughness.

---

# 🤖 Machine Learning Models

Four regression algorithms are evaluated:

| Model | Method |
|---|---|
| Linear Regression | Linear regression baseline |
| Random Forest | Bagging-based tree ensemble |
| Gradient Boosting | Sequential boosting-based regression |
| Extra Trees Regression | Randomized tree-based ensemble |

The models are compared using the same machining features and evaluation framework.

---

# 📊 Model Evaluation

Model performance is evaluated using:

- **R² Score**
- **Mean Absolute Error (MAE)**
- **Root Mean Squared Error (RMSE)**

An initial random row-wise train/test split was used during early development.

However, analysis of the dataset identified repeated machining parameter combinations. Of the 453 observations, there are 295 unique input combinations.

## Cross-Validation Results

| Model | Mean R² | R² SD | Mean MAE | Mean RMSE |
|---|---:|---:|---:|---:|
| **Extra Trees** | **0.9738** | **0.0341** | **0.0758** | **0.1479** |
| Gradient Boosting | 0.9675 | 0.0303 | 0.0960 | 0.1792 |
| Random Forest | 0.9655 | 0.0400 | 0.0878 | 0.1744 |
| Linear Regression | 0.9262 | 0.0547 | 0.1987 | 0.2770 |

---

## Data Processing

- Pandas
- NumPy

File: data/processed/master_machining_dataset.csv
Sample_ID,Experiment_Path,Surface_Roughness_Ra,Depth_of_Cut_ap,Feed_Rate_f,Cutting_Speed_vc,Material,Tool
K0025,K0025/Scope_2025_05_08_13_52_02,1.203,0.5,0.125,125.0,20MnCr5,DNMG150608
K0025,K0025/Scope_2025_05_08_13_56_07,1.545,0.5,0.175,125.0,20MnCr5,DNMG150608
K0025,K0025/Scope_2025_05_08_13_59_14,2.389,0.5,0.225,125.0,20MnCr5,DNMG150608
K0025,K0025/Scope_2025_05_08_14_03_02,3.339,0.5,0.275,125.0,20MnCr5,DNMG150608
K0025,K0025/Scope_2025_05_08_14_06_26,0.888,0.5,0.125,175.0,20MnCr5,DNMG150608
K0025,K0025/Scope_2025_05_08_14_09_49,1.553,0.5,0.175,175.0,20MnCr5,DNMG150608
K0025,K0025/Scope_2025_05_08_14_13_02,2.172,0.5,0.225,175.0,20MnCr5,DNMG150608
K0025,K0025/Scope_2025_05_08_14_16_07,3.281,0.5,0.275,175.0,20MnCr5,DNMG150608
K0025,K0025/Scope_2025_05_08_14_19_28,0.673,0.5,0.125,225.0,20MnCr5,DNMG150608
K0025,K0025/Scope_2025_05_08_14_22_21,1.349,0.5,0.175,225.0,20MnCr5,DNMG150608
K0025,K0025/Scope_2025_05_08_14_25_20,2.123,0.5,0.225,225.0,20MnCr5,DNMG150608
K0025,K0025/Scope_2025_05_08_14_28_08,3.228,0.5,0.275,225.0,20MnCr5,DNMG150608
K0025,K0025/Scope_2025_05_08_14_31_53,0.667,0.5,0.125,275.0,20MnCr5,DNMG150608
K0025,K0025/Scope_2025_05_08_14_34_44,1.299,0.5,0.175,275.0,20MnCr5,DNMG150608
K0025,K0025/Scope_2025_05_08_14_39_04,2.142,0.5,0.225,275.0,20MnCr5,DNMG150608
K0025,K0025/Scope_2025_05_08_14_41_56,3.284,0.5,0.275,275.0,20MnCr5,DNMG150608
K0025,K0025/Scope_2025_06_25_17_06_21,0.578,1.0,0.1,100.0,20MnCr5,DNMG150608
K0025,K0025/Scope_2025_06_25_17_09_17,1.049,1.0,0.15,100.0,20MnCr5,DNMG150608
K0025,K0025/Scope_2025_06_25_17_12_04,1.831,1.0,0.2,100.0,20MnCr5,DNMG150608
K0025,K0025/Scope_2025_06_25_17_15_15,2.724,1.0,0.25,100.0,20MnCr5,DNMG150608
K0025,K0025/Scope_2025_06_25_17_17_48,3.908,1.0,0.3,100.0,20MnCr5,DNMG150608
K0025,K0025/Scope_2025_06_25_17_21_17,0.457,1.0,0.1,200.0,20MnCr5,DNMG150608
K0025,K0025/Scope_2025_06_25_17_24_05,1.051,1.0,0.15,200.0,20MnCr5,DNMG150608
K0025,K0025/Scope_2025_06_25_17_26_39,1.817,1.0,0.2,200.0,20MnCr5,DNMG150608
K0025,K0025/Scope_2025_06_25_17_29_09,2.759,1.0,0.25,200.0,20MnCr5,DNMG150608
K0025,K0025/Scope_2025_06_25_17_32_16,3.875,1.0,0.3,200.0,20MnCr5,DNMG150608
K0025,K0025/Scope_2025_06_25_17_44_59,0.443,1.0,0.1,300.0,20MnCr5,DNMG150608
K0025,K0025/Scope_2025_06_25_17_47_48,1.0,1.0,0.15,300.0,20MnCr5,DNMG150608
K0025,K0025/Scope_2025_06_25_17_50_14,1.798,1.0,0.2,300.0,20MnCr5,DNMG150608
K0025,K0025/Scope_2025_06_25_17_52_44,2.719,1.0,0.25,300.0,20MnCr5,DNMG150608
K0025,K0025/Scope_2025_06_25_17_55_14,3.872,1.0,0.3,300.0,20MnCr5,DNMG150608
K0025,K0025/Scope_2025_06_25_17_58_10,1.398,0.75,0.1,100.0,20MnCr5,DNMG150608
K0025,K0025/Scope_2025_06_25_18_00_54,1.093,0.75,0.15,100.0,20MnCr5,DNMG150608
K0025,K0025/Scope_2025_06_25_18_03_36,1.731,0.75,0.2,100.0,20MnCr5,DNMG150608
K0025,K0025/Scope_2025_06_25_18_06_17,2.664,0.75,0.25,100.0,20MnCr5,DNMG150608
K0025,K0025/Scope_2025_06_25_18_08_53,3.854,0.75,0.3,100.0,20MnCr5,DNMG150608
K0025,K0025/Scope_2025_06_26_09_21_09,0.403,0.75,0.1,200.0,20MnCr5,DNMG150608
K0025,K0025/Scope_2025_06_26_09_23_42,0.961,0.75,0.15,200.0,20MnCr5,DNMG150608
K0025,K0025/Scope_2025_06_26_09_26_25,1.744,0.75,0.2,200.0,20MnCr5,DNMG150608
K0025,K0025/Scope_2025_06_26_09_28_54,2.649,0.75,0.25,200.0,20MnCr5,DNMG150608
K0025,K0025/Scope_2025_06_26_09_31_17,3.793,0.75,0.3,200.0,20MnCr5,DNMG150608
K0025,K0025/Scope_2025_06_26_09_33_51,0.406,0.75,0.1,300.0,20MnCr5,DNMG150608
K0025,K0025/Scope_2025_06_26_09_38_10,0.966,0.75,0.15,300.0,20MnCr5,DNMG150608
K0025,K0025/Scope_2025_06_26_09_41_18,1.751,0.75,0.2,300.0,20MnCr5,DNMG150608
K0025,K0025/Scope_2025_06_26_09_43_55,2.656,0.75,0.25,300.0,20MnCr5,DNMG150608
K0025,K0025/Scope_2025_06_26_09_46_29,3.784,0.75,0.3,300.0,20MnCr5,DNMG150608
K0025,K0025/Scope_2025_06_26_09_50_25,0.99,1.0,0.15,200.0,20MnCr5,DNMG150608
K0025,K0025/Scope_2025_06_26_09_53_16,0.989,0.5,0.15,200.0,20MnCr5,DNMG150608
K0025,K0025/Scope_2025_06_26_09_56_06,0.982,0.25,0.15,200.0,20MnCr5,DNMG150608
K0025,K0025/Scope_2025_06_26_09_59_28,1.0,1.25,0.15,200.0,20MnCr5,DNMG150608
K0025,K0025/Scope_2025_06_26_10_13_13,0.993,1.5,0.15,200.0,20MnCr5,DNMG150608
K0025,K0025/Scope_2025_09_05_14_52_14,2.572,0.5,0.1,100.0,20MnCr5,DNMG150608
K0025,K0025/Scope_2025_09_05_14_55_03,2.445,0.5,0.15,100.0,20MnCr5,DNMG150608
K0025,K0025/Scope_2025_09_05_14_57_22,2.331,0.5,0.2,100.0,20MnCr5,DNMG150608
K0025,K0025/Scope_2025_09_05_14_59_35,2.693,0.5,0.25,100.0,20MnCr5,DNMG150608
K0025,K0025/Scope_2025_09_05_15_01_55,3.889,0.5,0.3,100.0,20MnCr5,DNMG150608
K0025,K0025/Scope_2025_09_05_15_04_21,1.237,0.5,0.1,150.0,20MnCr5,DNMG150608
K0025,K0025/Scope_2025_09_05_15_06_42,1.102,0.5,0.15,150.0,20MnCr5,DNMG150608
K0025,K0025/Scope_2025_09_05_15_09_01,1.928,0.5,0.2,150.0,20MnCr5,DNMG150608
K0025,K0025/Scope_2025_09_05_15_11_23,2.804,0.5,0.25,150.0,20MnCr5,DNMG150608
K0025,K0025/Scope_2025_09_05_15_13_46,3.855,0.5,0.3,150.0,20MnCr5,DNMG150608
K0025,K0025/Scope_2025_09_05_15_16_39,0.483,0.5,0.1,200.0,20MnCr5,DNMG150608
K0025,K0025/Scope_2025_09_05_15_19_08,1.079,0.5,0.15,200.0,20MnCr5,DNMG150608
K0025,K0025/Scope_2025_09_05_15_21_30,1.857,0.5,0.2,200.0,20MnCr5,DNMG150608
K0025,K0025/Scope_2025_09_05_15_23_52,2.825,0.5,0.25,200.0,20MnCr5,DNMG150608
K0025,K0025/Scope_2025_09_05_15_26_10,3.83,0.5,0.3,200.0,20MnCr5,DNMG150608
K0025,K0025/Scope_2025_09_05_15_28_44,0.529,0.5,0.1,250.0,20MnCr5,DNMG150608
K0025,K0025/Scope_2025_09_05_15_31_02,1.088,0.5,0.15,250.0,20MnCr5,DNMG150608
K0025,K0025/Scope_2025_09_05_15_33_21,1.837,0.5,0.2,250.0,20MnCr5,DNMG150608
K0025,K0025/Scope_2025_09_05_15_35_43,2.77,0.5,0.25,250.0,20MnCr5,DNMG150608
K0025,K0025/Scope_2025_09_05_15_38_06,3.856,0.5,0.3,250.0,20MnCr5,DNMG150608
K0025,K0025/Scope_2025_09_05_15_50_13,0.585,0.5,0.1,300.0,20MnCr5,DNMG150608
K0025,K0025/Scope_2025_09_05_15_52_23,1.118,0.5,0.15,300.0,20MnCr5,DNMG150608
K0025,K0025/Scope_2025_09_05_15_54_29,1.838,0.5,0.2,300.0,20MnCr5,DNMG150608
K0025,K0025/Scope_2025_09_05_15_56_39,2.79,0.5,0.25,300.0,20MnCr5,DNMG150608
K0025,K0025/Scope_2025_09_05_15_58_50,3.842,0.5,0.3,300.0,20MnCr5,DNMG150608
K0025,K0025/Scope_2025_09_05_16_01_19,2.536,0.5,0.1,100.0,20MnCr5,DNMG150608
K0025,K0025/Scope_2025_09_05_16_03_35,2.245,0.5,0.15,100.0,20MnCr5,DNMG150608
K0025,K0025/Scope_2025_09_05_16_05_52,2.249,0.5,0.2,100.0,20MnCr5,DNMG150608
K0025,K0025/Scope_2025_09_05_16_08_10,2.872,0.5,0.25,100.0,20MnCr5,DNMG150608
K0025,K0025/Scope_2025_09_05_16_10_25,3.763,0.5,0.3,100.0,20MnCr5,DNMG150608
K0025,K0025/Scope_2025_09_05_16_12_45,1.136,0.5,0.1,150.0,20MnCr5,DNMG150608
K0025,K0025/Scope_2025_09_05_16_15_03,1.135,0.5,0.15,150.0,20MnCr5,DNMG150608
K0025,K0025/Scope_2025_09_05_16_17_22,1.837,0.5,0.2,150.0,20MnCr5,DNMG150608
K0025,K0025/Scope_2025_09_05_16_19_37,2.784,0.5,0.25,150.0,20MnCr5,DNMG150608
K0025,K0025/Scope_2025_09_05_16_21_56,3.863,0.5,0.3,150.0,20MnCr5,DNMG150608
K0025,K0025/Scope_2025_09_05_16_24_21,0.603,0.5,0.1,200.0,20MnCr5,DNMG150608
K0025,K0025/Scope_2025_09_05_16_31_43,1.133,0.5,0.15,200.0,20MnCr5,DNMG150608
K0025,K0025/Scope_2025_09_05_16_34_08,1.842,0.5,0.2,200.0,20MnCr5,DNMG150608
K0025,K0025/Scope_2025_09_05_16_36_27,2.791,0.5,0.25,200.0,20MnCr5,DNMG150608
K0025,K0025/Scope_2025_09_05_16_38_49,3.854,0.5,0.3,200.0,20MnCr5,DNMG150608
K0025,K0025/Scope_2025_09_05_16_48_23,0.604,0.5,0.1,250.0,20MnCr5,DNMG150608
K0025,K0025/Scope_2025_09_05_16_50_46,1.136,0.5,0.15,250.0,20MnCr5,DNMG150608
K0025,K0025/Scope_2025_09_05_16_52_57,1.866,0.5,0.2,250.0,20MnCr5,DNMG150608
K0025,K0025/Scope_2025_09_05_16_55_06,2.756,0.5,0.25,250.0,20MnCr5,DNMG150608
K0025,K0025/Scope_2025_09_05_16_57_20,3.829,0.5,0.3,250.0,20MnCr5,DNMG150608
K0025,K0025/Scope_2025_09_05_16_59_36,0.581,0.5,0.1,300.0,20MnCr5,DNMG150608
K0025,K0025/Scope_2025_09_05_17_01_59,1.121,0.5,0.15,300.0,20MnCr5,DNMG150608
K0025,K0025/Scope_2025_09_05_17_04_14,1.848,0.5,0.2,300.0,20MnCr5,DNMG150608
K0025,K0025/Scope_2025_09_05_17_06_26,2.743,0.5,0.25,300.0,20MnCr5,DNMG150608
K0025,K0025/Scope_2025_09_05_17_08_40,3.831,0.5,0.3,300.0,20MnCr5,DNMG150608
K0025,K0025/Scope_2025_09_05_17_11_04,2.872,0.5,0.1,100.0,20MnCr5,DNMG150608
K0025,K0025/Scope_2025_09_05_17_14_17,2.329,0.5,0.15,100.0,20MnCr5,DNMG150608
K0025,K0025/Scope_2025_09_05_17_16_37,1.721,0.5,0.2,100.0,20MnCr5,DNMG150608
K0025,K0025/Scope_2025_09_05_17_18_54,2.817,0.5,0.25,100.0,20MnCr5,DNMG150608
K0025,K0025/Scope_2025_09_05_17_21_13,3.904,0.5,0.3,100.0,20MnCr5,DNMG150608
K0025,K0025/Scope_2025_09_05_17_23_40,0.731,0.5,0.1,150.0,20MnCr5,DNMG150608
K0025,K0025/Scope_2025_09_05_17_26_01,1.103,0.5,0.15,150.0,20MnCr5,DNMG150608
K0025,K0025/Scope_2025_09_05_17_28_21,1.845,0.5,0.2,150.0,20MnCr5,DNMG150608
K0025,K0025/Scope_2025_09_05_17_30_39,2.769,0.5,0.25,150.0,20MnCr5,DNMG150608
K0025,K0025/Scope_2025_09_05_17_34_43,3.888,0.5,0.3,150.0,20MnCr5,DNMG150608
K0025,K0025/Scope_2025_09_05_17_43_20,0.554,0.5,0.1,200.0,20MnCr5,DNMG150608
K0025,K0025/Scope_2025_09_05_17_45_32,1.073,0.5,0.15,200.0,20MnCr5,DNMG150608
K0025,K0025/Scope_2025_09_05_17_47_38,1.738,0.5,0.2,200.0,20MnCr5,DNMG150608
K0025,K0025/Scope_2025_09_05_17_49_45,2.738,0.5,0.25,200.0,20MnCr5,DNMG150608
K0025,K0025/Scope_2025_09_05_17_51_54,3.754,0.5,0.3,200.0,20MnCr5,DNMG150608
K0025,K0025/Scope_2025_09_05_17_54_07,0.595,0.5,0.1,250.0,20MnCr5,DNMG150608
K0025,K0025/Scope_2025_09_05_17_56_16,1.088,0.5,0.15,250.0,20MnCr5,DNMG150608
K0025,K0025/Scope_2025_09_05_17_58_27,1.744,0.5,0.2,250.0,20MnCr5,DNMG150608
K0025,K0025/Scope_2025_09_05_18_00_38,2.725,0.5,0.25,250.0,20MnCr5,DNMG150608
K0025,K0025/Scope_2025_09_05_18_02_52,3.774,0.5,0.3,250.0,20MnCr5,DNMG150608
K0025,K0025/Scope_2025_09_05_18_05_12,0.542,0.5,0.1,300.0,20MnCr5,DNMG150608
K0025,K0025/Scope_2025_09_05_18_07_26,1.083,0.5,0.15,300.0,20MnCr5,DNMG150608
K0025,K0025/Scope_2025_09_05_18_09_41,1.732,0.5,0.2,300.0,20MnCr5,DNMG150608
K0025,K0025/Scope_2025_09_05_18_11_54,2.676,0.5,0.25,300.0,20MnCr5,DNMG150608
K0025,K0025/Scope_2025_09_05_18_14_09,3.768,0.5,0.3,300.0,20MnCr5,DNMG150608
K0025,K0025/Scope_2025_11_11_09_32_27,2.105,0.62,0.22,210.0,20MnCr5,DNMG150608
K0025,K0025/Scope_2025_11_11_09_35_45,1.746,0.9,0.2,180.0,20MnCr5,DNMG150608
K0025,K0025/Scope_2025_11_11_09_38_24,0.604,0.89,0.1,170.0,20MnCr5,DNMG150608
K0025,K0025/Scope_2025_11_11_09_41_13,3.137,0.89,0.27,150.0,20MnCr5,DNMG150608
K0025,K0025/Scope_2025_11_11_09_44_57,1.387,0.54,0.17,150.0,20MnCr5,DNMG150608
K0025,K0025/Scope_2025_11_11_09_48_10,2.558,0.59,0.24,180.0,20MnCr5,DNMG150608
K0025,K0025/Scope_2025_11_11_09_50_48,2.507,0.84,0.24,200.0,20MnCr5,DNMG150608
K0025,K0025/Scope_2025_11_11_09_59_24,2.126,0.56,0.15,100.0,20MnCr5,DNMG150608
K0025,K0025/Scope_2025_11_11_10_06_45,0.959,0.9,0.15,280.0,20MnCr5,DNMG150608
K0025,K0025/Scope_2025_11_11_10_15_11,2.979,0.6,0.26,140.0,20MnCr5,DNMG150608
K0025,K0025/Scope_2025_11_11_10_18_23,2.303,1.0,0.23,190.0,20MnCr5,DNMG150608
K0025,K0025/Scope_2025_11_11_10_21_58,2.32,0.58,0.14,100.0,20MnCr5,DNMG150608
K0025,K0025/Scope_2025_11_11_10_25_39,2.671,0.89,0.245,295.0,20MnCr5,DNMG150608
K0025,K0025/Scope_2025_11_11_10_38_48,0.715,0.55,0.11,190.0,20MnCr5,DNMG150608
K0025,K0025/Scope_2025_11_11_10_42_19,1.931,0.75,0.21,140.0,20MnCr5,DNMG150608
K0025,K0025/Scope_2025_11_11_10_46_44,0.654,0.78,0.11,170.0,20MnCr5,DNMG150608
K0025,K0025/Scope_2025_11_11_10_49_44,2.482,0.87,0.24,250.0,20MnCr5,DNMG150608
K0025,K0025/Scope_2025_11_11_10_52_37,0.643,0.7,0.12,260.0,20MnCr5,DNMG150608
K0025,K0025/Scope_2025_11_11_10_55_44,0.85,0.99,0.14,190.0,20MnCr5,DNMG150608
K0025,K0025/Scope_2025_11_11_10_59_09,0.95,0.75,0.15,240.0,20MnCr5,DNMG150608
K0025,K0025/Scope_2025_11_11_11_02_22,0.93,0.9,0.15,260.0,20MnCr5,DNMG150608
K0025,K0025/Scope_2025_11_11_11_05_45,1.708,0.52,0.17,120.0,20MnCr5,DNMG150608
K0025,K0025/Scope_2025_11_11_11_09_01,0.951,0.89,0.11,120.0,20MnCr5,DNMG150608
K0025,K0025/Scope_2025_11_11_11_12_19,2.18,0.99,0.22,110.0,20MnCr5,DNMG150608
K0025,K0025/Scope_2025_11_11_11_15_17,1.456,0.58,0.18,210.0,20MnCr5,DNMG150608
K0026,K0026/Scope_2025_05_08_09_27_37,0.288,0.5,0.1,300.0,EN AW-6082,DNMG150608
K0026,K0026/Scope_2025_05_08_09_30_17,0.775,0.5,0.15,300.0,EN AW-6082,DNMG150608
K0026,K0026/Scope_2025_05_08_09_32_43,1.475,0.5,0.2,300.0,EN AW-6082,DNMG150608
K0026,K0026/Scope_2025_05_08_09_35_09,2.143,0.5,0.25,300.0,EN AW-6082,DNMG150608
K0026,K0026/Scope_2025_05_08_09_38_21,3.553,0.5,0.3,300.0,EN AW-6082,DNMG150608
K0026,K0026/Scope_2025_05_08_09_48_17,0.385,0.5,0.1,100.0,EN AW-6082,DNMG150608
K0026,K0026/Scope_2025_05_08_09_54_05,0.809,0.5,0.15,100.0,EN AW-6082,DNMG150608
K0026,K0026/Scope_2025_05_08_09_56_39,1.564,0.5,0.2,100.0,EN AW-6082,DNMG150608
K0026,K0026/Scope_2025_05_08_09_59_16,2.456,0.5,0.25,100.0,EN AW-6082,DNMG150608
K0026,K0026/Scope_2025_05_08_10_01_49,3.592,0.5,0.3,100.0,EN AW-6082,DNMG150608
K0026,K0026/Scope_2025_05_08_10_04_33,0.386,0.5,0.1,150.0,EN AW-6082,DNMG150608
K0026,K0026/Scope_2025_05_08_10_07_05,0.846,0.5,0.15,150.0,EN AW-6082,DNMG150608
K0026,K0026/Scope_2025_05_08_10_09_39,1.482,0.5,0.2,150.0,EN AW-6082,DNMG150608
K0026,K0026/Scope_2025_05_08_10_12_24,2.321,0.5,0.25,150.0,EN AW-6082,DNMG150608
K0026,K0026/Scope_2025_05_08_10_14_56,3.514,0.5,0.3,150.0,EN AW-6082,DNMG150608
K0026,K0026/Scope_2025_05_08_10_17_38,0.387,0.5,0.1,200.0,EN AW-6082,DNMG150608
K0026,K0026/Scope_2025_05_08_10_20_15,0.748,0.5,0.15,200.0,EN AW-6082,DNMG150608
K0026,K0026/Scope_2025_05_08_10_23_40,1.445,0.5,0.2,200.0,EN AW-6082,DNMG150608
K0026,K0026/Scope_2025_05_08_10_26_22,2.379,0.5,0.25,200.0,EN AW-6082,DNMG150608
K0026,K0026/Scope_2025_05_08_10_28_55,3.476,0.5,0.3,200.0,EN AW-6082,DNMG150608
K0026,K0026/Scope_2025_05_08_10_42_56,0.4,0.5,0.1,250.0,EN AW-6082,DNMG150608
K0026,K0026/Scope_2025_05_08_10_45_22,0.784,0.5,0.15,250.0,EN AW-6082,DNMG150608
K0026,K0026/Scope_2025_05_08_10_47_52,1.433,0.5,0.2,250.0,EN AW-6082,DNMG150608
K0026,K0026/Scope_2025_05_08_10_50_16,2.368,0.5,0.25,250.0,EN AW-6082,DNMG150608
K0026,K0026/Scope_2025_05_08_10_52_44,3.472,0.5,0.3,250.0,EN AW-6082,DNMG150608
K0026,K0026/Scope_2025_05_08_10_55_17,0.397,0.5,0.1,300.0,EN AW-6082,DNMG150608
K0026,K0026/Scope_2025_05_08_10_57_46,0.872,0.5,0.15,300.0,EN AW-6082,DNMG150608
K0026,K0026/Scope_2025_05_08_11_00_14,1.305,0.5,0.2,300.0,EN AW-6082,DNMG150608
K0026,K0026/Scope_2025_05_08_11_02_46,2.379,0.5,0.25,300.0,EN AW-6082,DNMG150608
K0026,K0026/Scope_2025_05_08_11_05_24,3.422,0.5,0.3,300.0,EN AW-6082,DNMG150608
K0026,K0026/Scope_2025_05_08_11_08_12,0.577,0.5,0.1,100.0,EN AW-6082,DNMG150608
K0026,K0026/Scope_2025_05_08_11_10_48,0.896,0.5,0.15,100.0,EN AW-6082,DNMG150608
K0026,K0026/Scope_2025_05_08_11_13_24,1.541,0.5,0.2,100.0,EN AW-6082,DNMG150608
K0026,K0026/Scope_2025_05_08_11_16_01,2.424,0.5,0.25,100.0,EN AW-6082,DNMG150608
K0026,K0026/Scope_2025_05_08_11_18_36,3.504,0.5,0.3,100.0,EN AW-6082,DNMG150608
K0026,K0026/Scope_2025_05_08_11_21_54,0.529,0.5,0.1,150.0,EN AW-6082,DNMG150608
K0026,K0026/Scope_2025_05_08_11_24_32,0.949,0.5,0.15,150.0,EN AW-6082,DNMG150608
K0026,K0026/Scope_2025_05_08_11_27_18,1.512,0.5,0.2,150.0,EN AW-6082,DNMG150608
K0026,K0026/Scope_2025_05_08_11_30_02,2.387,0.5,0.25,150.0,EN AW-6082,DNMG150608
K0026,K0026/Scope_2025_05_08_11_32_39,3.524,0.5,0.3,150.0,EN AW-6082,DNMG150608
K0026,K0026/Scope_2025_05_08_11_44_53,0.386,0.5,0.1,200.0,EN AW-6082,DNMG150608
K0026,K0026/Scope_2025_05_08_11_47_18,0.917,0.5,0.15,200.0,EN AW-6082,DNMG150608
K0026,K0026/Scope_2025_05_08_11_49_46,1.593,0.5,0.2,200.0,EN AW-6082,DNMG150608
K0026,K0026/Scope_2025_05_08_11_52_16,2.465,0.5,0.25,200.0,EN AW-6082,DNMG150608
K0026,K0026/Scope_2025_05_08_11_57_07,3.282,0.5,0.3,200.0,EN AW-6082,DNMG150608
K0026,K0026/Scope_2025_05_08_11_59_39,0.411,0.5,0.1,250.0,EN AW-6082,DNMG150608
K0026,K0026/Scope_2025_05_08_12_02_06,0.923,0.5,0.15,250.0,EN AW-6082,DNMG150608
K0026,K0026/Scope_2025_05_08_12_04_47,1.538,0.5,0.2,250.0,EN AW-6082,DNMG150608
K0026,K0026/Scope_2025_05_08_12_07_17,2.262,0.5,0.25,250.0,EN AW-6082,DNMG150608
K0026,K0026/Scope_2025_05_08_12_09_46,3.398,0.5,0.3,250.0,EN AW-6082,DNMG150608
K0026,K0026/Scope_2025_05_08_13_04_09,0.42,0.5,0.1,300.0,EN AW-6082,DNMG150608
K0026,K0026/Scope_2025_05_08_13_08_17,0.802,0.5,0.15,300.0,EN AW-6082,DNMG150608
K0026,K0026/Scope_2025_05_08_13_11_57,1.496,0.5,0.2,300.0,EN AW-6082,DNMG150608
K0026,K0026/Scope_2025_05_08_13_15_03,2.253,0.5,0.25,300.0,EN AW-6082,DNMG150608
K0026,K0026/Scope_2025_05_08_13_17_45,3.354,0.5,0.3,300.0,EN AW-6082,DNMG150608
K0026,K0026/Scope_2025_05_08_15_14_50,0.682,0.5,0.125,125.0,EN AW-6082,DNMG150608
K0026,K0026/Scope_2025_05_08_15_17_59,1.088,0.5,0.175,125.0,EN AW-6082,DNMG150608
K0026,K0026/Scope_2025_05_08_15_20_39,1.719,0.5,0.225,125.0,EN AW-6082,DNMG150608
K0026,K0026/Scope_2025_05_08_15_23_41,2.765,0.5,0.275,125.0,EN AW-6082,DNMG150608
K0026,K0026/Scope_2025_05_08_15_26_40,0.675,0.5,0.125,175.0,EN AW-6082,DNMG150608
K0026,K0026/Scope_2025_05_08_15_29_44,1.107,0.5,0.175,175.0,EN AW-6082,DNMG150608
K0026,K0026/Scope_2025_05_08_15_35_40,1.734,0.5,0.225,175.0,EN AW-6082,DNMG150608
K0026,K0026/Scope_2025_05_08_15_38_33,2.739,0.5,0.275,175.0,EN AW-6082,DNMG150608
K0026,K0026/Scope_2025_05_08_15_41_40,0.684,0.5,0.125,225.0,EN AW-6082,DNMG150608
K0026,K0026/Scope_2025_05_08_15_44_21,1.158,0.5,0.175,225.0,EN AW-6082,DNMG150608
K0026,K0026/Scope_2025_05_08_15_47_00,1.778,0.5,0.225,225.0,EN AW-6082,DNMG150608
K0026,K0026/Scope_2025_05_08_15_49_44,2.715,0.5,0.275,225.0,EN AW-6082,DNMG150608
K0026,K0026/Scope_2025_05_08_15_52_39,0.632,0.5,0.125,275.0,EN AW-6082,DNMG150608
K0026,K0026/Scope_2025_05_08_15_55_21,0.966,0.5,0.175,275.0,EN AW-6082,DNMG150608
K0026,K0026/Scope_2025_05_08_15_58_50,1.758,0.5,0.225,275.0,EN AW-6082,DNMG150608
K0026,K0026/Scope_2025_05_08_16_01_56,2.728,0.5,0.275,275.0,EN AW-6082,DNMG150608
K0026,K0026/Scope_2025_09_11_11_40_41,0.445,0.5,0.1,100.0,EN AW-6082,DNMG150608
K0026,K0026/Scope_2025_09_11_11_48_35,0.857,0.5,0.15,100.0,EN AW-6082,DNMG150608
K0026,K0026/Scope_2025_09_11_11_51_41,1.391,0.5,0.2,100.0,EN AW-6082,DNMG150608
K0026,K0026/Scope_2025_09_11_11_54_36,2.352,0.5,0.25,100.0,EN AW-6082,DNMG150608
K0026,K0026/Scope_2025_09_11_11_57_27,3.555,0.5,0.3,100.0,EN AW-6082,DNMG150608
K0026,K0026/Scope_2025_09_11_12_00_34,0.491,0.5,0.1,150.0,EN AW-6082,DNMG150608
K0026,K0026/Scope_2025_09_11_12_04_04,0.892,0.5,0.15,150.0,EN AW-6082,DNMG150608
K0026,K0026/Scope_2025_09_11_12_06_58,1.434,0.5,0.2,150.0,EN AW-6082,DNMG150608
K0026,K0026/Scope_2025_09_11_12_10_32,2.317,0.5,0.25,150.0,EN AW-6082,DNMG150608
K0026,K0026/Scope_2025_09_11_12_13_15,3.572,0.5,0.3,150.0,EN AW-6082,DNMG150608
K0026,K0026/Scope_2025_09_11_12_55_38,0.549,0.5,0.1,200.0,EN AW-6082,DNMG150608
K0026,K0026/Scope_2025_09_11_13_00_53,0.841,0.5,0.15,200.0,EN AW-6082,DNMG150608
K0026,K0026/Scope_2025_09_11_13_04_00,1.375,0.5,0.2,200.0,EN AW-6082,DNMG150608
K0026,K0026/Scope_2025_09_11_13_07_07,2.289,0.5,0.25,200.0,EN AW-6082,DNMG150608
K0026,K0026/Scope_2025_09_11_13_10_37,3.626,0.5,0.3,200.0,EN AW-6082,DNMG150608
K0026,K0026/Scope_2025_09_11_13_14_57,0.406,0.5,0.1,250.0,EN AW-6082,DNMG150608
K0026,K0026/Scope_2025_09_11_13_18_16,0.81,0.5,0.15,250.0,EN AW-6082,DNMG150608
K0026,K0026/Scope_2025_09_11_13_21_04,1.383,0.5,0.2,250.0,EN AW-6082,DNMG150608
K0026,K0026/Scope_2025_09_11_13_23_44,2.281,0.5,0.25,250.0,EN AW-6082,DNMG150608
K0026,K0026/Scope_2025_09_11_13_26_46,3.532,0.5,0.3,250.0,EN AW-6082,DNMG150608
K0026,K0026/Scope_2025_11_11_16_13_46,0.445,0.99,0.11,140.0,EN AW-6082,DNMG150608
K0026,K0026/Scope_2025_11_11_16_16_20,0.676,0.81,0.15,280.0,EN AW-6082,DNMG150608
K0026,K0026/Scope_2025_11_11_16_18_54,2.967,0.63,0.28,130.0,EN AW-6082,DNMG150608
K0026,K0026/Scope_2025_11_11_16_22_22,0.561,0.83,0.11,100.0,EN AW-6082,DNMG150608
K0026,K0026/Scope_2025_11_11_16_26_14,3.064,0.7,0.28,230.0,EN AW-6082,DNMG150608
K0026,K0026/Scope_2025_11_11_16_28_50,1.527,0.79,0.2,250.0,EN AW-6082,DNMG150608
K0026,K0026/Scope_2025_11_11_16_31_28,0.662,0.98,0.13,200.0,EN AW-6082,DNMG150608
K0026,K0026/Scope_2025_11_11_16_34_15,0.768,0.79,0.14,160.0,EN AW-6082,DNMG150608
K0026,K0026/Scope_2025_11_11_16_36_55,2.483,0.83,0.26,130.0,EN AW-6082,DNMG150608
K0026,K0026/Scope_2025_11_11_16_39_37,1.143,0.97,0.18,130.0,EN AW-6082,DNMG150608
K0026,K0026/Scope_2025_11_11_16_42_22,0.529,0.57,0.12,130.0,EN AW-6082,DNMG150608
K0026,K0026/Scope_2025_11_11_16_45_10,2.077,0.6,0.235,290.0,EN AW-6082,DNMG150608
K0026,K0026/Scope_2025_11_11_16_54_00,2.836,0.93,0.28,200.0,EN AW-6082,DNMG150608
K0026,K0026/Scope_2025_11_11_16_56_36,1.122,0.75,0.18,150.0,EN AW-6082,DNMG150608
K0026,K0026/Scope_2025_11_11_16_59_16,0.43,0.64,0.12,200.0,EN AW-6082,DNMG150608
K0026,K0026/Scope_2025_11_11_17_01_58,2.845,0.73,0.27,220.0,EN AW-6082,DNMG150608
K0026,K0026/Scope_2025_11_11_17_04_35,1.444,0.58,0.2,130.0,EN AW-6082,DNMG150608
K0026,K0026/Scope_2025_11_11_17_07_28,0.46,0.97,0.11,140.0,EN AW-6082,DNMG150608
K0026,K0026/Scope_2025_11_11_17_10_07,0.489,0.53,0.13,240.0,EN AW-6082,DNMG150608
K0026,K0026/Scope_2025_11_11_17_13_02,2.238,0.99,0.24,170.0,EN AW-6082,DNMG150608
K0026,K0026/Scope_2025_11_11_17_15_47,0.551,0.93,0.1,110.0,EN AW-6082,DNMG150608
K0026,K0026/Scope_2025_11_11_17_18_23,1.526,0.68,0.21,220.0,EN AW-6082,DNMG150608
K0026,K0026/Scope_2025_11_11_17_21_14,1.334,0.54,0.19,110.0,EN AW-6082,DNMG150608
K0026,K0026/Scope_2025_11_11_17_27_50,0.975,0.81,0.17,270.0,EN AW-6082,DNMG150608
K0026,K0026/Scope_2025_11_11_17_30_43,1.946,0.64,0.23,130.0,EN AW-6082,DNMG150608
K0026,K0026/Scope_2025_11_13_09_54_23,0.628,1.0,0.1,100.0,EN AW-6082,DNMG150608
K0026,K0026/Scope_2025_11_13_09_56_39,0.907,1.0,0.15,100.0,EN AW-6082,DNMG150608
K0026,K0026/Scope_2025_11_13_09_59_03,1.522,1.0,0.2,100.0,EN AW-6082,DNMG150608
K0026,K0026/Scope_2025_11_13_10_01_33,2.318,1.0,0.25,100.0,EN AW-6082,DNMG150608
K0026,K0026/Scope_2025_11_13_10_03_52,3.566,1.0,0.3,100.0,EN AW-6082,DNMG150608
K0026,K0026/Scope_2025_11_13_10_06_30,0.525,1.0,0.1,200.0,EN AW-6082,DNMG150608
K0026,K0026/Scope_2025_11_13_10_08_59,0.846,1.0,0.15,200.0,EN AW-6082,DNMG150608
K0026,K0026/Scope_2025_11_13_10_11_32,1.436,1.0,0.2,200.0,EN AW-6082,DNMG150608
K0026,K0026/Scope_2025_11_13_10_13_57,2.346,1.0,0.25,200.0,EN AW-6082,DNMG150608
K0026,K0026/Scope_2025_11_13_10_16_26,3.518,1.0,0.3,200.0,EN AW-6082,DNMG150608
K0026,K0026/Scope_2025_11_13_10_35_07,0.396,1.0,0.1,300.0,EN AW-6082,DNMG150608
K0026,K0026/Scope_2025_11_13_10_38_24,0.801,1.0,0.15,300.0,EN AW-6082,DNMG150608
K0026,K0026/Scope_2025_11_13_10_41_05,1.461,1.0,0.2,300.0,EN AW-6082,DNMG150608
K0026,K0026/Scope_2025_11_13_10_44_00,2.348,1.0,0.25,300.0,EN AW-6082,DNMG150608
K0026,K0026/Scope_2025_11_13_10_46_49,3.479,1.0,0.3,300.0,EN AW-6082,DNMG150608
K0026,K0026/Scope_2025_11_13_10_49_53,0.552,0.75,0.1,100.0,EN AW-6082,DNMG150608
K0026,K0026/Scope_2025_11_13_10_52_42,0.947,0.75,0.15,100.0,EN AW-6082,DNMG150608
K0026,K0026/Scope_2025_11_13_10_56_45,1.534,0.75,0.2,100.0,EN AW-6082,DNMG150608
K0026,K0026/Scope_2025_11_13_10_59_38,2.382,0.75,0.25,100.0,EN AW-6082,DNMG150608
K0026,K0026/Scope_2025_11_13_11_02_29,3.535,0.75,0.3,100.0,EN AW-6082,DNMG150608
K0026,K0026/Scope_2025_11_13_11_05_51,0.855,0.5,0.15,200.0,EN AW-6082,DNMG150608
K0026,K0026/Scope_2025_11_13_11_17_03,0.362,0.75,0.1,200.0,EN AW-6082,DNMG150608
K0026,K0026/Scope_2025_11_13_11_19_45,0.659,0.75,0.15,200.0,EN AW-6082,DNMG150608
K0026,K0026/Scope_2025_11_13_11_22_22,1.328,0.75,0.2,200.0,EN AW-6082,DNMG150608
K0026,K0026/Scope_2025_11_13_11_25_02,2.329,0.75,0.25,200.0,EN AW-6082,DNMG150608
K0026,K0026/Scope_2025_11_13_11_27_42,3.493,0.75,0.3,200.0,EN AW-6082,DNMG150608
K0026,K0026/Scope_2025_11_13_11_30_31,0.431,0.75,0.1,300.0,EN AW-6082,DNMG150608
K0026,K0026/Scope_2025_11_13_11_34_23,0.826,0.75,0.15,300.0,EN AW-6082,DNMG150608
K0026,K0026/Scope_2025_11_13_11_37_06,1.385,0.75,0.2,300.0,EN AW-6082,DNMG150608
K0026,K0026/Scope_2025_11_13_11_39_48,2.356,0.75,0.25,300.0,EN AW-6082,DNMG150608
K0026,K0026/Scope_2025_11_13_11_43_18,3.483,0.75,0.3,300.0,EN AW-6082,DNMG150608
K0026,K0026/Scope_2025_11_13_11_46_15,0.816,1.0,0.15,200.0,EN AW-6082,DNMG150608
K0026,K0026/Scope_2025_11_13_11_49_20,0.844,0.5,0.15,200.0,EN AW-6082,DNMG150608
K0026,K0026/Scope_2025_11_13_11_51_53,0.842,1.5,0.15,200.0,EN AW-6082,DNMG150608
K0026,K0026/Scope_2025_11_13_11_54_29,0.864,1.5,0.15,200.0,EN AW-6082,DNMG150608
K0027,K0027/Scope_2025_06_25_11_04_17,0.496,0.5,0.1,100.0,41Cr4,DNMG150608
K0027,K0027/Scope_2025_06_25_11_09_59,1.028,0.5,0.15,100.0,41Cr4,DNMG150608
K0027,K0027/Scope_2025_06_25_11_12_54,1.817,0.5,0.2,100.0,41Cr4,DNMG150608
K0027,K0027/Scope_2025_06_25_11_15_22,2.779,0.5,0.25,100.0,41Cr4,DNMG150608
K0027,K0027/Scope_2025_06_25_11_17_42,3.944,0.5,0.3,100.0,41Cr4,DNMG150608
K0027,K0027/Scope_2025_06_25_11_20_34,0.486,0.5,0.1,150.0,41Cr4,DNMG150608
K0027,K0027/Scope_2025_06_25_11_23_18,1.02,0.5,0.15,150.0,41Cr4,DNMG150608
K0027,K0027/Scope_2025_06_25_11_28_17,1.781,0.5,0.2,150.0,41Cr4,DNMG150608
K0027,K0027/Scope_2025_06_25_11_30_41,2.737,0.5,0.25,150.0,41Cr4,DNMG150608
K0027,K0027/Scope_2025_06_25_11_33_50,3.909,0.5,0.3,150.0,41Cr4,DNMG150608
K0027,K0027/Scope_2025_06_25_11_36_19,0.516,0.5,0.1,200.0,41Cr4,DNMG150608
K0027,K0027/Scope_2025_06_25_11_39_05,1.004,0.5,0.15,200.0,41Cr4,DNMG150608
K0027,K0027/Scope_2025_06_25_11_41_56,1.811,0.5,0.2,200.0,41Cr4,DNMG150608
K0027,K0027/Scope_2025_06_25_11_44_29,2.748,0.5,0.25,200.0,41Cr4,DNMG150608
K0027,K0027/Scope_2025_06_25_11_47_56,3.923,0.5,0.3,200.0,41Cr4,DNMG150608
K0027,K0027/Scope_2025_06_25_11_50_56,0.487,0.5,0.1,250.0,41Cr4,DNMG150608
K0027,K0027/Scope_2025_06_25_11_53_46,0.999,0.5,0.15,250.0,41Cr4,DNMG150608
K0027,K0027/Scope_2025_06_25_11_56_29,1.79,0.5,0.2,250.0,41Cr4,DNMG150608
K0027,K0027/Scope_2025_06_25_11_59_27,2.709,0.5,0.25,250.0,41Cr4,DNMG150608
K0027,K0027/Scope_2025_06_25_12_02_05,3.843,0.5,0.3,250.0,41Cr4,DNMG150608
K0027,K0027/Scope_2025_06_25_12_14_18,0.485,0.5,0.1,300.0,41Cr4,DNMG150608
K0027,K0027/Scope_2025_06_25_12_16_50,0.999,0.5,0.15,300.0,41Cr4,DNMG150608
K0027,K0027/Scope_2025_06_25_12_19_37,1.786,0.5,0.2,300.0,41Cr4,DNMG150608
K0027,K0027/Scope_2025_06_25_12_22_20,2.729,0.5,0.25,300.0,41Cr4,DNMG150608
K0027,K0027/Scope_2025_06_25_12_24_58,3.843,0.5,0.3,300.0,41Cr4,DNMG150608
K0027,K0027/Scope_2025_06_25_12_59_26,0.501,0.5,0.1,100.0,41Cr4,DNMG150608
K0027,K0027/Scope_2025_06_25_13_02_03,1.03,0.5,0.15,100.0,41Cr4,DNMG150608
K0027,K0027/Scope_2025_06_25_13_05_12,1.836,0.5,0.2,100.0,41Cr4,DNMG150608
K0027,K0027/Scope_2025_06_25_13_08_20,2.755,0.5,0.25,100.0,41Cr4,DNMG150608
K0027,K0027/Scope_2025_06_25_13_10_51,3.927,0.5,0.3,100.0,41Cr4,DNMG150608
K0027,K0027/Scope_2025_06_25_13_13_30,0.512,0.5,0.1,150.0,41Cr4,DNMG150608
K0027,K0027/Scope_2025_06_25_13_16_01,1.046,0.5,0.15,150.0,41Cr4,DNMG150608
K0027,K0027/Scope_2025_06_25_13_18_34,1.828,0.5,0.2,150.0,41Cr4,DNMG150608
K0027,K0027/Scope_2025_06_25_13_21_07,2.743,0.5,0.25,150.0,41Cr4,DNMG150608
K0027,K0027/Scope_2025_06_25_13_23_34,3.877,0.5,0.3,150.0,41Cr4,DNMG150608
K0027,K0027/Scope_2025_06_25_13_26_11,0.576,0.5,0.1,200.0,41Cr4,DNMG150608
K0027,K0027/Scope_2025_06_25_13_29_16,1.008,0.5,0.15,200.0,41Cr4,DNMG150608
K0027,K0027/Scope_2025_06_25_13_31_51,1.801,0.5,0.2,200.0,41Cr4,DNMG150608
K0027,K0027/Scope_2025_06_25_13_34_24,2.759,0.5,0.25,200.0,41Cr4,DNMG150608
K0027,K0027/Scope_2025_06_25_13_37_01,3.868,0.5,0.3,200.0,41Cr4,DNMG150608
K0027,K0027/Scope_2025_06_25_13_48_48,0.495,0.5,0.1,250.0,41Cr4,DNMG150608
K0027,K0027/Scope_2025_06_25_13_51_11,0.999,0.5,0.15,250.0,41Cr4,DNMG150608
K0027,K0027/Scope_2025_06_25_13_53_31,1.807,0.5,0.2,250.0,41Cr4,DNMG150608
K0027,K0027/Scope_2025_06_25_13_55_49,2.717,0.5,0.25,250.0,41Cr4,DNMG150608
K0027,K0027/Scope_2025_06_25_13_58_10,3.837,0.5,0.3,250.0,41Cr4,DNMG150608
K0027,K0027/Scope_2025_06_25_14_00_54,0.487,0.5,0.1,300.0,41Cr4,DNMG150608
K0027,K0027/Scope_2025_06_25_14_03_15,1.031,0.5,0.15,300.0,41Cr4,DNMG150608
K0027,K0027/Scope_2025_06_25_14_06_08,1.788,0.5,0.2,300.0,41Cr4,DNMG150608
K0027,K0027/Scope_2025_06_25_14_08_32,2.699,0.5,0.25,300.0,41Cr4,DNMG150608
K0027,K0027/Scope_2025_06_25_14_11_03,3.898,0.5,0.3,300.0,41Cr4,DNMG150608
K0027,K0027/Scope_2025_06_25_14_13_47,0.519,0.5,0.1,100.0,41Cr4,DNMG150608
K0027,K0027/Scope_2025_06_25_14_16_14,1.083,0.5,0.15,100.0,41Cr4,DNMG150608
K0027,K0027/Scope_2025_06_25_14_18_42,1.805,0.5,0.2,100.0,41Cr4,DNMG150608
K0027,K0027/Scope_2025_06_25_14_21_07,2.738,0.5,0.25,100.0,41Cr4,DNMG150608
K0027,K0027/Scope_2025_06_25_14_24_00,3.878,0.5,0.3,100.0,41Cr4,DNMG150608
K0027,K0027/Scope_2025_06_25_14_26_46,0.52,0.5,0.1,150.0,41Cr4,DNMG150608
K0027,K0027/Scope_2025_06_25_14_29_14,1.028,0.5,0.15,150.0,41Cr4,DNMG150608
K0027,K0027/Scope_2025_06_25_14_31_41,1.813,0.5,0.2,150.0,41Cr4,DNMG150608
K0027,K0027/Scope_2025_06_25_14_34_07,2.754,0.5,0.25,150.0,41Cr4,DNMG150608
K0027,K0027/Scope_2025_06_25_14_36_49,3.858,0.5,0.3,150.0,41Cr4,DNMG150608
K0027,K0027/Scope_2025_06_25_14_47_39,0.513,0.5,0.1,200.0,41Cr4,DNMG150608
K0027,K0027/Scope_2025_06_25_14_50_04,1.012,0.5,0.15,200.0,41Cr4,DNMG150608
K0027,K0027/Scope_2025_06_25_14_53_55,1.83,0.5,0.2,200.0,41Cr4,DNMG150608
K0027,K0027/Scope_2025_06_25_14_56_17,2.758,0.5,0.25,200.0,41Cr4,DNMG150608
K0027,K0027/Scope_2025_06_25_14_58_45,3.85,0.5,0.3,200.0,41Cr4,DNMG150608
K0027,K0027/Scope_2025_06_25_15_01_09,0.523,0.5,0.1,250.0,41Cr4,DNMG150608
K0027,K0027/Scope_2025_06_25_15_03_26,1.03,0.5,0.15,250.0,41Cr4,DNMG150608
K0027,K0027/Scope_2025_06_25_15_05_43,1.847,0.5,0.2,250.0,41Cr4,DNMG150608
K0027,K0027/Scope_2025_06_25_15_08_01,2.737,0.5,0.25,250.0,41Cr4,DNMG150608
K0027,K0027/Scope_2025_06_25_15_10_25,3.883,0.5,0.3,250.0,41Cr4,DNMG150608
K0027,K0027/Scope_2025_06_25_15_13_18,0.533,0.5,0.1,300.0,41Cr4,DNMG150608
K0027,K0027/Scope_2025_06_25_15_15_53,1.004,0.5,0.15,300.0,41Cr4,DNMG150608
K0027,K0027/Scope_2025_06_25_15_18_13,1.825,0.5,0.2,300.0,41Cr4,DNMG150608
K0027,K0027/Scope_2025_06_25_15_20_36,2.736,0.5,0.25,300.0,41Cr4,DNMG150608
K0027,K0027/Scope_2025_06_25_15_23_07,3.854,0.5,0.3,300.0,41Cr4,DNMG150608
K0027,K0027/Scope_2025_06_25_15_49_29,0.701,0.5,0.125,125.0,41Cr4,DNMG150608
K0027,K0027/Scope_2025_06_25_15_51_56,1.384,0.5,0.175,125.0,41Cr4,DNMG150608
K0027,K0027/Scope_2025_06_25_15_54_15,2.261,0.5,0.225,125.0,41Cr4,DNMG150608
K0027,K0027/Scope_2025_06_25_15_56_33,3.305,0.5,0.275,125.0,41Cr4,DNMG150608
K0027,K0027/Scope_2025_06_25_15_59_07,0.857,0.5,0.125,175.0,41Cr4,DNMG150608
K0027,K0027/Scope_2025_06_25_16_01_28,1.361,0.5,0.175,175.0,41Cr4,DNMG150608
K0027,K0027/Scope_2025_06_25_16_03_51,2.245,0.5,0.225,175.0,41Cr4,DNMG150608
K0027,K0027/Scope_2025_06_25_16_06_17,3.276,0.5,0.275,175.0,41Cr4,DNMG150608
K0027,K0027/Scope_2025_06_25_16_08_56,0.709,0.5,0.125,225.0,41Cr4,DNMG150608
K0027,K0027/Scope_2025_06_25_16_11_25,1.35,0.5,0.175,225.0,41Cr4,DNMG150608
K0027,K0027/Scope_2025_06_25_16_13_46,2.236,0.5,0.225,225.0,41Cr4,DNMG150608
K0027,K0027/Scope_2025_06_25_16_16_05,3.266,0.5,0.275,225.0,41Cr4,DNMG150608
K0027,K0027/Scope_2025_06_25_16_18_41,0.701,0.5,0.125,275.0,41Cr4,DNMG150608
K0027,K0027/Scope_2025_06_25_16_21_05,1.352,0.5,0.175,275.0,41Cr4,DNMG150608
K0027,K0027/Scope_2025_06_25_16_23_33,2.199,0.5,0.225,275.0,41Cr4,DNMG150608
K0027,K0027/Scope_2025_06_25_16_25_59,3.277,0.5,0.275,275.0,41Cr4,DNMG150608
K0027,K0027/Scope_2025_06_26_16_46_21,0.589,1.0,0.1,100.0,41Cr4,DNMG150608
K0027,K0027/Scope_2025_06_26_16_49_00,1.227,1.0,0.15,100.0,41Cr4,DNMG150608
K0027,K0027/Scope_2025_06_26_16_51_36,1.817,1.0,0.2,100.0,41Cr4,DNMG150608
K0027,K0027/Scope_2025_06_26_16_53_56,2.658,1.0,0.25,100.0,41Cr4,DNMG150608
K0027,K0027/Scope_2025_06_26_16_56_22,3.821,1.0,0.3,100.0,41Cr4,DNMG150608
K0027,K0027/Scope_2025_06_26_16_58_50,0.649,1.0,0.1,200.0,41Cr4,DNMG150608
K0027,K0027/Scope_2025_06_26_17_01_15,1.137,1.0,0.15,200.0,41Cr4,DNMG150608
K0027,K0027/Scope_2025_06_26_17_03_47,1.772,1.0,0.2,200.0,41Cr4,DNMG150608
K0027,K0027/Scope_2025_06_26_17_06_43,2.657,1.0,0.25,200.0,41Cr4,DNMG150608
K0027,K0027/Scope_2025_06_26_17_09_41,3.805,1.0,0.3,200.0,41Cr4,DNMG150608
K0027,K0027/Scope_2025_06_27_12_01_33,0.567,0.75,0.1,200.0,41Cr4,DNMG150608
K0027,K0027/Scope_2025_06_27_12_04_25,1.136,0.75,0.15,200.0,41Cr4,DNMG150608
K0027,K0027/Scope_2025_06_27_12_06_58,1.832,0.75,0.2,200.0,41Cr4,DNMG150608
K0027,K0027/Scope_2025_06_27_12_09_23,2.689,0.75,0.25,200.0,41Cr4,DNMG150608
K0027,K0027/Scope_2025_06_27_12_11_51,3.77,0.75,0.3,200.0,41Cr4,DNMG150608
K0027,K0027/Scope_2025_06_27_12_14_26,0.568,0.75,0.1,300.0,41Cr4,DNMG150608
K0027,K0027/Scope_2025_06_27_12_17_14,1.13,0.75,0.15,300.0,41Cr4,DNMG150608
K0027,K0027/Scope_2025_06_27_12_20_11,1.8,0.75,0.2,300.0,41Cr4,DNMG150608
K0027,K0027/Scope_2025_06_27_12_22_44,2.685,0.75,0.25,300.0,41Cr4,DNMG150608
K0027,K0027/Scope_2025_06_27_12_25_19,3.768,0.75,0.3,300.0,41Cr4,DNMG150608
K0027,K0027/Scope_2025_06_27_12_28_03,1.157,1.0,0.15,200.0,41Cr4,DNMG150608
K0027,K0027/Scope_2025_06_27_12_30_39,1.154,0.5,0.15,200.0,41Cr4,DNMG150608
K0027,K0027/Scope_2025_06_27_12_33_15,1.146,0.25,0.15,200.0,41Cr4,DNMG150608
K0027,K0027/Scope_2025_06_27_12_35_50,1.139,1.25,0.15,200.0,41Cr4,DNMG150608
K0027,K0027/Scope_2025_06_27_12_38_38,1.135,1.5,0.15,200.0,41Cr4,DNMG150608
K0027,K0027/Scope_2025_06_27_12_48_27,0.595,1.0,0.1,300.0,41Cr4,DNMG150608
K0027,K0027/Scope_2025_06_27_12_50_48,1.13,1.0,0.15,300.0,41Cr4,DNMG150608
K0027,K0027/Scope_2025_06_27_12_53_33,1.791,1.0,0.2,300.0,41Cr4,DNMG150608
K0027,K0027/Scope_2025_06_27_12_56_21,2.662,1.0,0.25,300.0,41Cr4,DNMG150608
K0027,K0027/Scope_2025_06_27_12_59_56,3.798,1.0,0.3,300.0,41Cr4,DNMG150608
K0027,K0027/Scope_2025_06_27_13_02_41,0.685,0.75,0.1,100.0,41Cr4,DNMG150608
K0027,K0027/Scope_2025_06_27_13_05_40,1.144,0.75,0.15,100.0,41Cr4,DNMG150608
K0027,K0027/Scope_2025_06_27_13_08_49,1.822,0.75,0.2,100.0,41Cr4,DNMG150608
K0027,K0027/Scope_2025_06_27_13_11_27,2.692,0.75,0.25,100.0,41Cr4,DNMG150608
K0027,K0027/Scope_2025_06_27_13_13_52,3.858,0.75,0.3,100.0,41Cr4,DNMG150608
K0027,K0027/Scope_2025_12_10_15_45_08,1.927,0.97,0.21,300.0,41Cr4,DNMG150608
K0027,K0027/Scope_2025_12_10_15_47_48,0.825,0.84,0.13,150.0,41Cr4,DNMG150608
K0027,K0027/Scope_2025_12_10_15_50_21,3.531,0.73,0.29,120.0,41Cr4,DNMG150608
K0027,K0027/Scope_2025_12_10_15_57_27,2.803,0.95,0.26,200.0,41Cr4,DNMG150608
K0027,K0027/Scope_2025_12_10_16_00_02,2.493,0.84,0.24,180.0,41Cr4,DNMG150608
K0027,K0027/Scope_2025_12_10_16_02_44,0.596,0.86,0.11,240.0,41Cr4,DNMG150608
K0027,K0027/Scope_2025_12_10_16_05_20,3.611,1.0,0.29,130.0,41Cr4,DNMG150608
K0027,K0027/Scope_2025_12_10_16_07_56,1.185,0.71,0.16,110.0,41Cr4,DNMG150608
K0027,K0027/Scope_2025_12_10_16_10_29,1.812,0.69,0.2,260.0,41Cr4,DNMG150608
K0027,K0027/Scope_2025_12_10_16_13_12,2.488,0.88,0.24,210.0,41Cr4,DNMG150608
K0027,K0027/Scope_2025_12_10_16_15_52,1.337,0.85,0.17,220.0,41Cr4,DNMG150608
K0027,K0027/Scope_2025_12_10_16_18_38,1.517,0.62,0.185,300.0,41Cr4,DNMG150608
K0027,K0027/Scope_2025_12_10_16_33_56,0.732,0.66,0.12,190.0,41Cr4,DNMG150608
K0027,K0027/Scope_2025_12_10_16_36_46,3.425,0.67,0.29,150.0,41Cr4,DNMG150608
K0027,K0027/Scope_2025_12_10_16_39_16,1.661,0.92,0.18,200.0,41Cr4,DNMG150608
K0027,K0027/Scope_2025_12_10_16_41_44,1.939,0.84,0.2,190.0,41Cr4,DNMG150608
K0027,K0027/Scope_2025_12_10_16_44_14,2.368,0.61,0.23,270.0,41Cr4,DNMG150608
K0027,K0027/Scope_2025_12_10_16_46_46,1.217,0.6,0.15,270.0,41Cr4,DNMG150608
K0027,K0027/Scope_2025_12_10_16_49_18,0.712,0.54,0.12,230.0,41Cr4,DNMG150608
K0027,K0027/Scope_2025_12_10_16_51_43,3.91,0.86,0.3,110.0,41Cr4,DNMG150608
K0027,K0027/Scope_2025_12_10_16_54_22,2.979,0.86,0.27,180.0,41Cr4,DNMG150608
K0027,K0027/Scope_2025_12_10_16_56_56,2.377,0.86,0.23,250.0,41Cr4,DNMG150608
K0027,K0027/Scope_2025_12_10_16_59_31,1.558,0.55,0.17,120.0,41Cr4,DNMG150608
K0027,K0027/Scope_2025_12_10_17_02_03,2.404,0.99,0.23,160.0,41Cr4,DNMG150608
K0027,K0027/Scope_2025_12_10_17_04_37,3.044,0.62,0.27,140.0,41Cr4,DNMG150608

File: data/processed/processed_data.csv
Sample_ID,Experiment_Path,Surface_Roughness_Ra,Depth_of_Cut_ap,Feed_Rate_f,Cutting_Speed_vc,Material,Tool
0,0,1.203,0.5,0.125,125.0,0,0
0,1,1.545,0.5,0.175,125.0,0,0
0,2,2.389,0.5,0.225,125.0,0,0
0,3,3.339,0.5,0.275,125.0,0,0
0,4,0.888,0.5,0.125,175.0,0,0
0,5,1.553,0.5,0.175,175.0,0,0
0,6,2.172,0.5,0.225,175.0,0,0
0,7,3.281,0.5,0.275,175.0,0,0
0,8,0.673,0.5,0.125,225.0,0,0
0,9,1.349,0.5,0.175,225.0,0,0
0,10,2.123,0.5,0.225,225.0,0,0
0,11,3.228,0.5,0.275,225.0,0,0
0,12,0.667,0.5,0.125,275.0,0,0
0,13,1.299,0.5,0.175,275.0,0,0
0,14,2.142,0.5,0.225,275.0,0,0
0,15,3.284,0.5,0.275,275.0,0,0
0,16,0.578,1.0,0.1,100.0,0,0
0,17,1.049,1.0,0.15,100.0,0,0
0,18,1.831,1.0,0.2,100.0,0,0
0,19,2.724,1.0,0.25,100.0,0,0
0,20,3.908,1.0,0.3,100.0,0,0
0,21,0.457,1.0,0.1,200.0,0,0
0,22,1.051,1.0,0.15,200.0,0,0
0,23,1.817,1.0,0.2,200.0,0,0
0,24,2.759,1.0,0.25,200.0,0,0
0,25,3.875,1.0,0.3,200.0,0,0
0,26,0.443,1.0,0.1,300.0,0,0
0,27,1.0,1.0,0.15,300.0,0,0
0,28,1.798,1.0,0.2,300.0,0,0
0,29,2.719,1.0,0.25,300.0,0,0
0,30,3.872,1.0,0.3,300.0,0,0
0,31,1.398,0.75,0.1,100.0,0,0
0,32,1.093,0.75,0.15,100.0,0,0
0,33,1.731,0.75,0.2,100.0,0,0
0,34,2.664,0.75,0.25,100.0,0,0
0,35,3.854,0.75,0.3,100.0,0,0
0,36,0.403,0.75,0.1,200.0,0,0
0,37,0.961,0.75,0.15,200.0,0,0
0,38,1.744,0.75,0.2,200.0,0,0
0,39,2.649,0.75,0.25,200.0,0,0
0,40,3.793,0.75,0.3,200.0,0,0
0,41,0.406,0.75,0.1,300.0,0,0
0,42,0.966,0.75,0.15,300.0,0,0
0,43,1.751,0.75,0.2,300.0,0,0
0,44,2.656,0.75,0.25,300.0,0,0
0,45,3.784,0.75,0.3,300.0,0,0
0,46,0.99,1.0,0.15,200.0,0,0
0,47,0.989,0.5,0.15,200.0,0,0
0,48,0.982,0.25,0.15,200.0,0,0
0,49,1.0,1.25,0.15,200.0,0,0
0,50,0.993,1.5,0.15,200.0,0,0
0,51,2.572,0.5,0.1,100.0,0,0
0,52,2.445,0.5,0.15,100.0,0,0
0,53,2.331,0.5,0.2,100.0,0,0
0,54,2.693,0.5,0.25,100.0,0,0
0,55,3.889,0.5,0.3,100.0,0,0
0,56,1.237,0.5,0.1,150.0,0,0
0,57,1.102,0.5,0.15,150.0,0,0
0,58,1.928,0.5,0.2,150.0,0,0
0,59,2.804,0.5,0.25,150.0,0,0
0,60,3.855,0.5,0.3,150.0,0,0
0,61,0.483,0.5,0.1,200.0,0,0
0,62,1.079,0.5,0.15,200.0,0,0
0,63,1.857,0.5,0.2,200.0,0,0
0,64,2.825,0.5,0.25,200.0,0,0
0,65,3.83,0.5,0.3,200.0,0,0
0,66,0.529,0.5,0.1,250.0,0,0
0,67,1.088,0.5,0.15,250.0,0,0
0,68,1.837,0.5,0.2,250.0,0,0
0,69,2.77,0.5,0.25,250.0,0,0
0,70,3.856,0.5,0.3,250.0,0,0
0,71,0.585,0.5,0.1,300.0,0,0
0,72,1.118,0.5,0.15,300.0,0,0
0,73,1.838,0.5,0.2,300.0,0,0
0,74,2.79,0.5,0.25,300.0,0,0
0,75,3.842,0.5,0.3,300.0,0,0
0,76,2.536,0.5,0.1,100.0,0,0
0,77,2.245,0.5,0.15,100.0,0,0
0,78,2.249,0.5,0.2,100.0,0,0
0,79,2.872,0.5,0.25,100.0,0,0
0,80,3.763,0.5,0.3,100.0,0,0
0,81,1.136,0.5,0.1,150.0,0,0
0,82,1.135,0.5,0.15,150.0,0,0
0,83,1.837,0.5,0.2,150.0,0,0
0,84,2.784,0.5,0.25,150.0,0,0
0,85,3.863,0.5,0.3,150.0,0,0
0,86,0.603,0.5,0.1,200.0,0,0
0,87,1.133,0.5,0.15,200.0,0,0
0,88,1.842,0.5,0.2,200.0,0,0
0,89,2.791,0.5,0.25,200.0,0,0
0,90,3.854,0.5,0.3,200.0,0,0
0,91,0.604,0.5,0.1,250.0,0,0
0,92,1.136,0.5,0.15,250.0,0,0
0,93,1.866,0.5,0.2,250.0,0,0
0,94,2.756,0.5,0.25,250.0,0,0
0,95,3.829,0.5,0.3,250.0,0,0
0,96,0.581,0.5,0.1,300.0,0,0
0,97,1.121,0.5,0.15,300.0,0,0
0,98,1.848,0.5,0.2,300.0,0,0
0,99,2.743,0.5,0.25,300.0,0,0
0,100,3.831,0.5,0.3,300.0,0,0
0,101,2.872,0.5,0.1,100.0,0,0
0,102,2.329,0.5,0.15,100.0,0,0
0,103,1.721,0.5,0.2,100.0,0,0
0,104,2.817,0.5,0.25,100.0,0,0
0,105,3.904,0.5,0.3,100.0,0,0
0,106,0.731,0.5,0.1,150.0,0,0
0,107,1.103,0.5,0.15,150.0,0,0
0,108,1.845,0.5,0.2,150.0,0,0
0,109,2.769,0.5,0.25,150.0,0,0
0,110,3.888,0.5,0.3,150.0,0,0
0,111,0.554,0.5,0.1,200.0,0,0
0,112,1.073,0.5,0.15,200.0,0,0
0,113,1.738,0.5,0.2,200.0,0,0
0,114,2.738,0.5,0.25,200.0,0,0
0,115,3.754,0.5,0.3,200.0,0,0
0,116,0.595,0.5,0.1,250.0,0,0
0,117,1.088,0.5,0.15,250.0,0,0
0,118,1.744,0.5,0.2,250.0,0,0
0,119,2.725,0.5,0.25,250.0,0,0
0,120,3.774,0.5,0.3,250.0,0,0
0,121,0.542,0.5,0.1,300.0,0,0
0,122,1.083,0.5,0.15,300.0,0,0
0,123,1.732,0.5,0.2,300.0,0,0
0,124,2.676,0.5,0.25,300.0,0,0
0,125,3.768,0.5,0.3,300.0,0,0
0,126,2.105,0.62,0.22,210.0,0,0
0,127,1.746,0.9,0.2,180.0,0,0
0,128,0.604,0.89,0.1,170.0,0,0
0,129,3.137,0.89,0.27,150.0,0,0
0,130,1.387,0.54,0.17,150.0,0,0
0,131,2.558,0.59,0.24,180.0,0,0
0,132,2.507,0.84,0.24,200.0,0,0
0,133,2.126,0.56,0.15,100.0,0,0
0,134,0.959,0.9,0.15,280.0,0,0
0,135,2.979,0.6,0.26,140.0,0,0
0,136,2.303,1.0,0.23,190.0,0,0
0,137,2.32,0.58,0.14,100.0,0,0
0,138,2.671,0.89,0.245,295.0,0,0
0,139,0.715,0.55,0.11,190.0,0,0
0,140,1.931,0.75,0.21,140.0,0,0
0,141,0.654,0.78,0.11,170.0,0,0
0,142,2.482,0.87,0.24,250.0,0,0
0,143,0.643,0.7,0.12,260.0,0,0
0,144,0.85,0.99,0.14,190.0,0,0
0,145,0.95,0.75,0.15,240.0,0,0
0,146,0.93,0.9,0.15,260.0,0,0
0,147,1.708,0.52,0.17,120.0,0,0
0,148,0.951,0.89,0.11,120.0,0,0
0,149,2.18,0.99,0.22,110.0,0,0
0,150,1.456,0.58,0.18,210.0,0,0
1,151,0.288,0.5,0.1,300.0,2,0
1,152,0.775,0.5,0.15,300.0,2,0
1,153,1.475,0.5,0.2,300.0,2,0
1,154,2.143,0.5,0.25,300.0,2,0
1,155,3.553,0.5,0.3,300.0,2,0
1,156,0.385,0.5,0.1,100.0,2,0
1,157,0.809,0.5,0.15,100.0,2,0
1,158,1.564,0.5,0.2,100.0,2,0
1,159,2.456,0.5,0.25,100.0,2,0
1,160,3.592,0.5,0.3,100.0,2,0
1,161,0.386,0.5,0.1,150.0,2,0
1,162,0.846,0.5,0.15,150.0,2,0
1,163,1.482,0.5,0.2,150.0,2,0
1,164,2.321,0.5,0.25,150.0,2,0
1,165,3.514,0.5,0.3,150.0,2,0
1,166,0.387,0.5,0.1,200.0,2,0
1,167,0.748,0.5,0.15,200.0,2,0
1,168,1.445,0.5,0.2,200.0,2,0
1,169,2.379,0.5,0.25,200.0,2,0
1,170,3.476,0.5,0.3,200.0,2,0
1,171,0.4,0.5,0.1,250.0,2,0
1,172,0.784,0.5,0.15,250.0,2,0
1,173,1.433,0.5,0.2,250.0,2,0
1,174,2.368,0.5,0.25,250.0,2,0
1,175,3.472,0.5,0.3,250.0,2,0
1,176,0.397,0.5,0.1,300.0,2,0
1,177,0.872,0.5,0.15,300.0,2,0
1,178,1.305,0.5,0.2,300.0,2,0
1,179,2.379,0.5,0.25,300.0,2,0
1,180,3.422,0.5,0.3,300.0,2,0
1,181,0.577,0.5,0.1,100.0,2,0
1,182,0.896,0.5,0.15,100.0,2,0
1,183,1.541,0.5,0.2,100.0,2,0
1,184,2.424,0.5,0.25,100.0,2,0
1,185,3.504,0.5,0.3,100.0,2,0
1,186,0.529,0.5,0.1,150.0,2,0
1,187,0.949,0.5,0.15,150.0,2,0
1,188,1.512,0.5,0.2,150.0,2,0
1,189,2.387,0.5,0.25,150.0,2,0
1,190,3.524,0.5,0.3,150.0,2,0
1,191,0.386,0.5,0.1,200.0,2,0
1,192,0.917,0.5,0.15,200.0,2,0
1,193,1.593,0.5,0.2,200.0,2,0
1,194,2.465,0.5,0.25,200.0,2,0
1,195,3.282,0.5,0.3,200.0,2,0
1,196,0.411,0.5,0.1,250.0,2,0
1,197,0.923,0.5,0.15,250.0,2,0
1,198,1.538,0.5,0.2,250.0,2,0
1,199,2.262,0.5,0.25,250.0,2,0
1,200,3.398,0.5,0.3,250.0,2,0
1,201,0.42,0.5,0.1,300.0,2,0
1,202,0.802,0.5,0.15,300.0,2,0
1,203,1.496,0.5,0.2,300.0,2,0
1,204,2.253,0.5,0.25,300.0,2,0
1,205,3.354,0.5,0.3,300.0,2,0
1,206,0.682,0.5,0.125,125.0,2,0
1,207,1.088,0.5,0.175,125.0,2,0
1,208,1.719,0.5,0.225,125.0,2,0
1,209,2.765,0.5,0.275,125.0,2,0
1,210,0.675,0.5,0.125,175.0,2,0
1,211,1.107,0.5,0.175,175.0,2,0
1,212,1.734,0.5,0.225,175.0,2,0
1,213,2.739,0.5,0.275,175.0,2,0
1,214,0.684,0.5,0.125,225.0,2,0
1,215,1.158,0.5,0.175,225.0,2,0
1,216,1.778,0.5,0.225,225.0,2,0
1,217,2.715,0.5,0.275,225.0,2,0
1,218,0.632,0.5,0.125,275.0,2,0
1,219,0.966,0.5,0.175,275.0,2,0
1,220,1.758,0.5,0.225,275.0,2,0
1,221,2.728,0.5,0.275,275.0,2,0
1,222,0.445,0.5,0.1,100.0,2,0
1,223,0.857,0.5,0.15,100.0,2,0
1,224,1.391,0.5,0.2,100.0,2,0
1,225,2.352,0.5,0.25,100.0,2,0
1,226,3.555,0.5,0.3,100.0,2,0
1,227,0.491,0.5,0.1,150.0,2,0
1,228,0.892,0.5,0.15,150.0,2,0
1,229,1.434,0.5,0.2,150.0,2,0
1,230,2.317,0.5,0.25,150.0,2,0
1,231,3.572,0.5,0.3,150.0,2,0
1,232,0.549,0.5,0.1,200.0,2,0
1,233,0.841,0.5,0.15,200.0,2,0
1,234,1.375,0.5,0.2,200.0,2,0
1,235,2.289,0.5,0.25,200.0,2,0
1,236,3.626,0.5,0.3,200.0,2,0
1,237,0.406,0.5,0.1,250.0,2,0
1,238,0.81,0.5,0.15,250.0,2,0
1,239,1.383,0.5,0.2,250.0,2,0
1,240,2.281,0.5,0.25,250.0,2,0
1,241,3.532,0.5,0.3,250.0,2,0
1,242,0.445,0.99,0.11,140.0,2,0
1,243,0.676,0.81,0.15,280.0,2,0
1,244,2.967,0.63,0.28,130.0,2,0
1,245,0.561,0.83,0.11,100.0,2,0
1,246,3.064,0.7,0.28,230.0,2,0
1,247,1.527,0.79,0.2,250.0,2,0
1,248,0.662,0.98,0.13,200.0,2,0
1,249,0.768,0.79,0.14,160.0,2,0
1,250,2.483,0.83,0.26,130.0,2,0
1,251,1.143,0.97,0.18,130.0,2,0
1,252,0.529,0.57,0.12,130.0,2,0
1,253,2.077,0.6,0.235,290.0,2,0
1,254,2.836,0.93,0.28,200.0,2,0
1,255,1.122,0.75,0.18,150.0,2,0
1,256,0.43,0.64,0.12,200.0,2,0
1,257,2.845,0.73,0.27,220.0,2,0
1,258,1.444,0.58,0.2,130.0,2,0
1,259,0.46,0.97,0.11,140.0,2,0
1,260,0.489,0.53,0.13,240.0,2,0
1,261,2.238,0.99,0.24,170.0,2,0
1,262,0.551,0.93,0.1,110.0,2,0
1,263,1.526,0.68,0.21,220.0,2,0
1,264,1.334,0.54,0.19,110.0,2,0
1,265,0.975,0.81,0.17,270.0,2,0
1,266,1.946,0.64,0.23,130.0,2,0
1,267,0.628,1.0,0.1,100.0,2,0
1,268,0.907,1.0,0.15,100.0,2,0
1,269,1.522,1.0,0.2,100.0,2,0
1,270,2.318,1.0,0.25,100.0,2,0
1,271,3.566,1.0,0.3,100.0,2,0
1,272,0.525,1.0,0.1,200.0,2,0
1,273,0.846,1.0,0.15,200.0,2,0
1,274,1.436,1.0,0.2,200.0,2,0
1,275,2.346,1.0,0.25,200.0,2,0
1,276,3.518,1.0,0.3,200.0,2,0
1,277,0.396,1.0,0.1,300.0,2,0
1,278,0.801,1.0,0.15,300.0,2,0
1,279,1.461,1.0,0.2,300.0,2,0
1,280,2.348,1.0,0.25,300.0,2,0
1,281,3.479,1.0,0.3,300.0,2,0
1,282,0.552,0.75,0.1,100.0,2,0
1,283,0.947,0.75,0.15,100.0,2,0
1,284,1.534,0.75,0.2,100.0,2,0
1,285,2.382,0.75,0.25,100.0,2,0
1,286,3.535,0.75,0.3,100.0,2,0
1,287,0.855,0.5,0.15,200.0,2,0
1,288,0.362,0.75,0.1,200.0,2,0
1,289,0.659,0.75,0.15,200.0,2,0
1,290,1.328,0.75,0.2,200.0,2,0
1,291,2.329,0.75,0.25,200.0,2,0
1,292,3.493,0.75,0.3,200.0,2,0
1,293,0.431,0.75,0.1,300.0,2,0
1,294,0.826,0.75,0.15,300.0,2,0
1,295,1.385,0.75,0.2,300.0,2,0
1,296,2.356,0.75,0.25,300.0,2,0
1,297,3.483,0.75,0.3,300.0,2,0
1,298,0.816,1.0,0.15,200.0,2,0
1,299,0.844,0.5,0.15,200.0,2,0
1,300,0.842,1.5,0.15,200.0,2,0
1,301,0.864,1.5,0.15,200.0,2,0
2,302,0.496,0.5,0.1,100.0,1,0
2,303,1.028,0.5,0.15,100.0,1,0
2,304,1.817,0.5,0.2,100.0,1,0
2,305,2.779,0.5,0.25,100.0,1,0
2,306,3.944,0.5,0.3,100.0,1,0
2,307,0.486,0.5,0.1,150.0,1,0
2,308,1.02,0.5,0.15,150.0,1,0
2,309,1.781,0.5,0.2,150.0,1,0
2,310,2.737,0.5,0.25,150.0,1,0
2,311,3.909,0.5,0.3,150.0,1,0
2,312,0.516,0.5,0.1,200.0,1,0
2,313,1.004,0.5,0.15,200.0,1,0
2,314,1.811,0.5,0.2,200.0,1,0
2,315,2.748,0.5,0.25,200.0,1,0
2,316,3.923,0.5,0.3,200.0,1,0
2,317,0.487,0.5,0.1,250.0,1,0
2,318,0.999,0.5,0.15,250.0,1,0
2,319,1.79,0.5,0.2,250.0,1,0
2,320,2.709,0.5,0.25,250.0,1,0
2,321,3.843,0.5,0.3,250.0,1,0
2,322,0.485,0.5,0.1,300.0,1,0
2,323,0.999,0.5,0.15,300.0,1,0
2,324,1.786,0.5,0.2,300.0,1,0
2,325,2.729,0.5,0.25,300.0,1,0
2,326,3.843,0.5,0.3,300.0,1,0
2,327,0.501,0.5,0.1,100.0,1,0
2,328,1.03,0.5,0.15,100.0,1,0
2,329,1.836,0.5,0.2,100.0,1,0
2,330,2.755,0.5,0.25,100.0,1,0
2,331,3.927,0.5,0.3,100.0,1,0
2,332,0.512,0.5,0.1,150.0,1,0
2,333,1.046,0.5,0.15,150.0,1,0
2,334,1.828,0.5,0.2,150.0,1,0
2,335,2.743,0.5,0.25,150.0,1,0
2,336,3.877,0.5,0.3,150.0,1,0
2,337,0.576,0.5,0.1,200.0,1,0
2,338,1.008,0.5,0.15,200.0,1,0
2,339,1.801,0.5,0.2,200.0,1,0
2,340,2.759,0.5,0.25,200.0,1,0
2,341,3.868,0.5,0.3,200.0,1,0
2,342,0.495,0.5,0.1,250.0,1,0
2,343,0.999,0.5,0.15,250.0,1,0
2,344,1.807,0.5,0.2,250.0,1,0
2,345,2.717,0.5,0.25,250.0,1,0
2,346,3.837,0.5,0.3,250.0,1,0
2,347,0.487,0.5,0.1,300.0,1,0
2,348,1.031,0.5,0.15,300.0,1,0
2,349,1.788,0.5,0.2,300.0,1,0
2,350,2.699,0.5,0.25,300.0,1,0
2,351,3.898,0.5,0.3,300.0,1,0
2,352,0.519,0.5,0.1,100.0,1,0
2,353,1.083,0.5,0.15,100.0,1,0
2,354,1.805,0.5,0.2,100.0,1,0
2,355,2.738,0.5,0.25,100.0,1,0
2,356,3.878,0.5,0.3,100.0,1,0
2,357,0.52,0.5,0.1,150.0,1,0
2,358,1.028,0.5,0.15,150.0,1,0
2,359,1.813,0.5,0.2,150.0,1,0
2,360,2.754,0.5,0.25,150.0,1,0
2,361,3.858,0.5,0.3,150.0,1,0
2,362,0.513,0.5,0.1,200.0,1,0
2,363,1.012,0.5,0.15,200.0,1,0
2,364,1.83,0.5,0.2,200.0,1,0
2,365,2.758,0.5,0.25,200.0,1,0
2,366,3.85,0.5,0.3,200.0,1,0
2,367,0.523,0.5,0.1,250.0,1,0
2,368,1.03,0.5,0.15,250.0,1,0
2,369,1.847,0.5,0.2,250.0,1,0
2,370,2.737,0.5,0.25,250.0,1,0
2,371,3.883,0.5,0.3,250.0,1,0
2,372,0.533,0.5,0.1,300.0,1,0
2,373,1.004,0.5,0.15,300.0,1,0
2,374,1.825,0.5,0.2,300.0,1,0
2,375,2.736,0.5,0.25,300.0,1,0
2,376,3.854,0.5,0.3,300.0,1,0
2,377,0.701,0.5,0.125,125.0,1,0
2,378,1.384,0.5,0.175,125.0,1,0
2,379,2.261,0.5,0.225,125.0,1,0
2,380,3.305,0.5,0.275,125.0,1,0
2,381,0.857,0.5,0.125,175.0,1,0
2,382,1.361,0.5,0.175,175.0,1,0
2,383,2.245,0.5,0.225,175.0,1,0
2,384,3.276,0.5,0.275,175.0,1,0
2,385,0.709,0.5,0.125,225.0,1,0
2,386,1.35,0.5,0.175,225.0,1,0
2,387,2.236,0.5,0.225,225.0,1,0
2,388,3.266,0.5,0.275,225.0,1,0
2,389,0.701,0.5,0.125,275.0,1,0
2,390,1.352,0.5,0.175,275.0,1,0
2,391,2.199,0.5,0.225,275.0,1,0
2,392,3.277,0.5,0.275,275.0,1,0
2,393,0.589,1.0,0.1,100.0,1,0
2,394,1.227,1.0,0.15,100.0,1,0
2,395,1.817,1.0,0.2,100.0,1,0
2,396,2.658,1.0,0.25,100.0,1,0
2,397,3.821,1.0,0.3,100.0,1,0
2,398,0.649,1.0,0.1,200.0,1,0
2,399,1.137,1.0,0.15,200.0,1,0
2,400,1.772,1.0,0.2,200.0,1,0
2,401,2.657,1.0,0.25,200.0,1,0
2,402,3.805,1.0,0.3,200.0,1,0
2,403,0.567,0.75,0.1,200.0,1,0
2,404,1.136,0.75,0.15,200.0,1,0
2,405,1.832,0.75,0.2,200.0,1,0
2,406,2.689,0.75,0.25,200.0,1,0
2,407,3.77,0.75,0.3,200.0,1,0
2,408,0.568,0.75,0.1,300.0,1,0
2,409,1.13,0.75,0.15,300.0,1,0
2,410,1.8,0.75,0.2,300.0,1,0
2,411,2.685,0.75,0.25,300.0,1,0
2,412,3.768,0.75,0.3,300.0,1,0
2,413,1.157,1.0,0.15,200.0,1,0
2,414,1.154,0.5,0.15,200.0,1,0
2,415,1.146,0.25,0.15,200.0,1,0
2,416,1.139,1.25,0.15,200.0,1,0
2,417,1.135,1.5,0.15,200.0,1,0
2,418,0.595,1.0,0.1,300.0,1,0
2,419,1.13,1.0,0.15,300.0,1,0
2,420,1.791,1.0,0.2,300.0,1,0
2,421,2.662,1.0,0.25,300.0,1,0
2,422,3.798,1.0,0.3,300.0,1,0
2,423,0.685,0.75,0.1,100.0,1,0
2,424,1.144,0.75,0.15,100.0,1,0
2,425,1.822,0.75,0.2,100.0,1,0
2,426,2.692,0.75,0.25,100.0,1,0
2,427,3.858,0.75,0.3,100.0,1,0
2,428,1.927,0.97,0.21,300.0,1,0
2,429,0.825,0.84,0.13,150.0,1,0
2,430,3.531,0.73,0.29,120.0,1,0
2,431,2.803,0.95,0.26,200.0,1,0
2,432,2.493,0.84,0.24,180.0,1,0
2,433,0.596,0.86,0.11,240.0,1,0
2,434,3.611,1.0,0.29,130.0,1,0
2,435,1.185,0.71,0.16,110.0,1,0
2,436,1.812,0.69,0.2,260.0,1,0
2,437,2.488,0.88,0.24,210.0,1,0
2,438,1.337,0.85,0.17,220.0,1,0
2,439,1.517,0.62,0.185,300.0,1,0
2,440,0.732,0.66,0.12,190.0,1,0
2,441,3.425,0.67,0.29,150.0,1,0
2,442,1.661,0.92,0.18,200.0,1,0
2,443,1.939,0.84,0.2,190.0,1,0
2,444,2.368,0.61,0.23,270.0,1,0
2,445,1.217,0.6,0.15,270.0,1,0
2,446,0.712,0.54,0.12,230.0,1,0
2,447,3.91,0.86,0.3,110.0,1,0
2,448,2.979,0.86,0.27,180.0,1,0
2,449,2.377,0.86,0.23,250.0,1,0
2,450,1.558,0.55,0.17,120.0,1,0
2,451,2.404,0.99,0.23,160.0,1,0
2,452,3.044,0.62,0.27,140.0,1,0
